Repository: Pranay1004/WAAM_IIST

# WAAM_IIST

**Wire Arc Additive Manufacturing (WAAM) — multiphysics FEM simulation framework & laboratory tooling**
This repository bundles two complementary projects:

| Project | What it is |
|---|---|
| [`WAAM-Framework/`](WAAM-Framework/) | Production-grade **simulation pipeline**: STL/STEP → adaptive slicing → conformal tetrahedral meshing → **FreeFEM++** transient thermal–mechanical FEM (Goldak double-ellipsoid heat source, quiet-element activation, MUMPS direct solver) → energy-balance audit → publication-grade postprocessing (plots, thermocouples, build animation, self-contained HTML report) + Tkinter GUI. |
| [`waam_lab/`](waam_lab/) | **Laboratory tooling**: a standalone STL → G-code **WAAM slicer** (perimeter + zigzag infill, DDCS V2.1 motion-controller dialect), CAD/geometry library, process documentation and calculator. |

---

## Highlights

- **End-to-end CLI**: `python run.py --stl <geometry.stl>` drives geometry ingest, slicing, meshing, code generation, solving, and postprocessing in one command.
- **Physics**: Goldak double-ellipsoid (plus Gaussian-volumetric / conical / uniform / prescribed-temperature options), latent-heat enthalpy method, convection + radiation boundaries, boiling-temperature cap, quiet-element activation for not-yet-deposited material, inherent-strain mechanical stage, phase-transformation → Vickers-hardness prediction.
- **Honest numerics**: every run prints an **energy-balance audit** (arc energy → captured / lost / quiet-clamped / stored, with residual %) instead of hiding quadrature error.
- **Performance**: MUMPS direct solver (≈3.8× faster than UMFPACK on an 83k-DoF thermal solve; 251k-DoF mechanical solves in <7 GB).
- **Validation**: automated **62/62 physics & code-generation checks** (`tests/physics_suite.py`) runnable via `python run.py --validate`.
- **Postprocessing**: 5 publication-grade plots, broken-axis substrate thermocouple figure, layer-by-layer build GIF, uncut 3D field renders, and a self-contained `report.html`.

## Quickstart

```bash

# 2. Run the full multiphysics pipeline on the sample sphere
cd WAAM-Framework
python run.py --stl stl/sphere_R40mm.stl

# 3. Run the validation suite anytime (62 checks)
python run.py --validate

# 4. Laboratory slicer: STL -> layers -> toolpaths -> G-code
python ../waam_lab/waam_slicer/main.py     # CLI
python ../waam_lab/waam_slicer/gui.py      # Tkinter GUI
```

Outputs (VTU fields, CSV profiles, plots, `report.html`, logs) are written under `waam_output/<run>/`.

## Repository structure

```
WAAM_IIST/
├── WAAM-Framework/            # Multiphysics FEM simulation framework
│   ├── run.py                 # CLI entry point (--stl / --validate)
│   ├── codegen/               # FreeFEM++ EDP script generator (+ energy audit)
│   ├── core/                  # Heat sources, microstructure, multimaterial, CFD coupling
│   ├── mesh/                  # STL/STEP import, adaptive slicing, conformal tet meshing
│   ├── postprocess/           # Plot engine, HTML report engine, hex conversion
│   ├── gui/                   # Tkinter desktop GUI + 3D studio
│   ├── tests/physics_suite.py # 62 automated physics/codegen checks
│   └── stl/                   # Sample geometries (sphere, cube) + toolpaths
└── waam_lab/                  # Laboratory tooling
    ├── waam_slicer/           # STL -> G-code slicer (CLI + GUI, DDCS V2.1 dialect)
    ├── geometry/              # Part/fixture STL library
    └── docs/                  # Architecture notes, process calculator
```

## Citation

If this work contributes to academic publications, please cite it:

```bibtex
@software{waam_iist_2026,
  title  = {WAAM_IIST: Wire Arc Additive Manufacturing Multiphysics FEM Framework},
  author = {Pranay1004 and the WAAM_IIST contributors},
  year   = {2026},
  url    = {https://github.com/Pranay1004/WAAM_IIST},
  license = {GPL-3.0-or-later}
}
```

File: Literaure_Survey/papers_db.json (part 1 of 5)
[
    {
        "id": "P1",
        "category": "Simulation",
        "title": "A Finite Element Study of Wire Arc Additive Manufacturing of Aluminum Alloy",
        "year": 2024,
        "journal": "Applied Sciences, 14, 810",
        "doi": "https://doi.org/10.3390/app14020810",
        "material": "Al 6061-T6 Aluminum Alloy",
        "process_methodology": "Sequentially coupled thermo-mechanical FEM (ABAQUS 2019); DFLUX subroutine for Goldak double-ellipsoid moving heat source; DC3D8 thermal and C3D8 mechanical elements.",
        "key_params": "Substrate: 260×260×25 mm; Deposition: 120×120×6 mm (2 layers); 17,687 elements; Travel speeds: 50, 100, 150, 200 mm/min; Goldak semi-axes: af=2 mm, ar=3.5 mm, b=2.2 mm, c=3 mm; Heat fractions: ff=0.4, fr=1.6.",
        "observations": "• Evaluated four distinct deposition scan patterns: alternate line, raster line, in-out spiral, and out-in spiral.\n• Out-in spiral pattern continuously concentrates thermal energy toward the component geometric center.\n• Line-type scanning strategies (alternate vs. raster) exhibit nearly identical thermal histories due to negligible inter-pass interval decay.\n• Increasing travel speed from 50 to 200 mm/min sharply compresses the thermal tail and reduces melt pool dwell time above solidus.\n• Compressive plastic strains dominate during localized heating, transforming into severe tensile residual stresses upon final cooling.\n• The maximum von Mises stress consistently concentrates at the interface between the substrate and the deposited first layer.",
        "results": "• Thermal contours demonstrate severe heat confinement in contour/spiral modes causing asymmetric plastic warpage.\n• High travel speeds yield narrower heat-affected zones and steeper temperature gradients at the trailing edge.\n• Out-in spiral generates the highest peak residual stress of 244 MPa compared to 183 MPa for in-out spiral (33.3% lower).\n• Peak temperature at 50 mm/min travel speed reaches 883°C, whereas at 200 mm/min it drops to 662°C.\n• Simulated temperature history matched experimental thermocouple data within 5% absolute deviation.",
        "future_work": "• Incorporating solid-state precipitate dissolution and reprecipitation kinetics (β'' phase in 6xxx Al) into the mechanical constitutive model.\n• Expanding from a 2-layer simplified block to multi-layer (>20 layers) thin-wall structures to capture long-term thermal saturation.",
        "my_comments": "• Deposition strategy dictates residual stress state even in high thermal conductivity materials like Al.\n• Goldak parameters calibrated here provide an excellent initial baseline for 6xxx aluminum thermal modeling."
    },
    {
        "id": "P2",
        "category": "Process",
        "title": "Analysis of Process Parameters, Deposition Strategies and Build Orientations in Wire-Arc Additive Manufacturing (WAAM)",
        "year": 2025,
        "journal": "Progress in Additive Manufacturing, 10:5711–5729",
        "doi": "https://doi.org/10.1007/s40964-024-00938-w",
        "material": "ER70S-6 Low Carbon Structural Steel",
        "process_methodology": "Robotic GMAW-WAAM (Yaskawa Motoman HP20 + Selco Genesis 352 GSM); Central Composite Design Response Surface Methodology (CCD-RSM); 2^k Factorial Design; Vickers microhardness (HV1).",
        "key_params": "Wire diameter: 1.2 mm; Current: 80–200 A; Travel speed: 7–20 mm/s; Shielding: Ar+20% CO2 at 18 L/min; Walls: 10 & 20 layers (150 A, 11 mm/s); Cubes: 120/160 A, TS 8/15 mm/s, Hatch 2/3 mm.",
        "observations": "• Current is the primary determinant of bead width and height, whereas travel speed predominantly controls hardness via cooling rate modulation.\n• Unidirectional deposition induces pronounced cumulative height slope and wall end-slumping due to directional arc ignition dynamics.\n• Bidirectional deposition completely neutralizes wall end-slumping, producing uniform vertical wall height.\n• Introducing a calibrated dwell time at the end of each pass can mitigate unidirectional slumping if heat dissipation is precisely balanced.\n• A microstructural transition from fine equiaxed grains at the substrate to coarse columnar dendrites occurs consistently around the 5th deposited layer.\n• Thermal accumulation in tall builds (20 layers vs 10 layers) slightly lowers average hardness due to intrinsic in-situ tempering.",
        "results": "• Microstructure transitions from fine grain boundary ferrite + pearlite near substrate to columnar Widmanstätten + acicular ferrite in upper layers.\n• 90° layer-rotation strategy in cubic blocks yields uniform cross-sectional density without inter-track lack of fusion.\n• Empirical RSM regression: Height = 0.713 + 0.01273·I - 0.0468·TS (R² = 89.5%); Hardness = 297.3 - 0.471·I + 4.384·TS (R² = 86.0%).\n• 10-layer wall microhardness averaged 166 HV (154 bottom to 175 top); 20-layer wall averaged 156 HV (149 bottom to 171 top).\n• Rapid cooling at 80 A / 20 mm/s produced peak microhardness exceeding 360 HV.",
        "future_work": "• Dynamic closed-loop adjustment of wire feed speed and dwell time based on in-situ pyrometer temperature feedback.\n• Uniaxial tensile testing and Charpy impact testing across build orientations to correlate with the observed 10 vs 20-layer grain coarsening.",
        "my_comments": "• Layer stacking effect (10 vs 20 layers) is rarely quantified in low-carbon steel literature.\n• RSM regression equations provide a fast first-order parameter selection tool for steel WAAM."
    },
    {
        "id": "P3",
        "category": "Process",
        "title": "Effect of Double-Wire Cold Feeding on Wire Arc Additive Manufacturing of SS309L Layer Geometry",
        "year": 2024,
        "journal": "Journal of Materials Engineering and Performance",
        "doi": "https://doi.org/10.1007/s11665-024-09949-1",
        "material": "SS309L Austenitic Stainless Steel",
        "process_methodology": "Double-wire WAAM (Primary GMAW arc wire + non-energized auxiliary cold wire feed); Taguchi L16 orthogonal array; Grey Relational Analysis (GRA); Optical microscopy and SEM-EDS.",
        "key_params": "Primary arc current: 140–200 A; Travel speed: 200–400 mm/min; Primary WFS: 4.5–7.5 m/min; Cold wire WFS: 1.5–3.5 m/min; Cold wire angle: 30–60°; Cold wire distance: 1–3 mm; Substrate: SS304 plate.",
        "observations": "• Auxiliary cold wire absorbs sensible and latent heat of melting directly from the superheated arc column.\n• Melting of non-energized filler wire reduces the net effective heat input delivered to the underlying substrate.\n• Cold wire entry angle of 45° directed into the leading edge of the molten pool provides maximum arc stability without stubbing.\n• Feeding cold wire too close to the arc center (<1 mm) causes arc deflection, while feeding too far (>3 mm) results in incomplete melting.\n• Accelerated cooling from cold wire addition suppresses secondary dendrite arm coarsening in the austenitic matrix.\n• Delta-ferrite morphology shifts from coarse vermicular to fine skeletal networks due to restricted solid-state diffusion time.",
        "results": "• Smooth, ripple-free bead surfaces with reduced thermal spatter and improved side-wall wetting angles.\n• Inter-dendritic Cr-Mo segregation is noticeably reduced due to rapid solidification kinetics.\n• Deposition rate increased by 55.1% (from 1.85 kg/h for single wire to 2.87 kg/h with cold wire).\n• Substrate dilution dropped from 38.4% down to 22.1%.\n• Delta-ferrite volume fraction increased from 6.2 FN to 8.9 FN due to fast cooling through the delta-gamma transformation zone.",
        "future_work": "• Multi-pass, multi-layer bulk block fabrication to evaluate inter-layer bonding integrity under high cold-wire feed rates.\n• Electrochemical pitting and intergranular corrosion testing of cold-wire assisted SS309L deposits in aggressive chloride media.",
        "my_comments": "• Auxiliary cold wire feeding decouples deposition rate from heat input—vital for distortion-sensitive structures.\n• Need to consider how the altered cooling rate changes the primary solidification mode from AF to FA."
    },
    {
        "id": "P4",
        "category": "Process",
        "title": "Parametric Study and Metallurgical Investigation of AISI 308LSi Wire Arc Additive Manufacturing Single Beads",
        "year": 2026,
        "journal": "The International Journal of Advanced Manufacturing Technology, 10.1007/s00170-026-19167-2",
        "doi": "https://doi.org/10.1007/s00170-026-19167-2",
        "material": "AISI 308LSi High-Silicon Stainless Steel",
        "process_methodology": "GMAW-based WAAM; Full factorial single-bead experimental design; Response Surface Methodology (RSM); Schaeffler and WRC-1992 constitutional diagrams; XRD phase identification; EBSD orientation mapping.",
        "key_params": "Wire diameter: 1.0 mm (0.85 wt% Si); WFS: 3.0–7.0 m/min; TS: 0.25–0.65 m/min; Voltage: 16–22 V; Heat input: 0.28–0.78 kJ/mm; Gas: Ar+2% CO2; CTWD: 12 mm.",
        "observations": "• High silicon content (0.85 wt% Si) reduces liquid metal surface tension, significantly enhancing melt pool spread and wetting.\n• Bead contact wetting angle decreases by 18–25% compared to standard low-silicon 308L alloy wires.\n• Solidification follows the Primary Ferrite (FA) mode, where delta-ferrite solidifies first and transforms partially to austenite upon cooling.\n• Low heat input preserves fine vermicular and lathy delta-ferrite networks, while high heat input promotes ferrite dissolution.\n• Silicon promotes strong deoxidation during droplet transfer, completely eliminating gas pore formation in single beads.\n• Increasing travel speed at constant wire feed speed leads to humping and bead discontinuity beyond 0.55 m/min.",
        "results": "• Flatter bead crown geometry with smooth transition to substrate, ideal for multi-bead overlap without valley defects.\n• EBSD shows cellular dendritic morphology with strong <001> fiber texture aligned normal to the fusion boundary.\n• Optimal parameter window established at WFS = 4.5–5.5 m/min and TS = 0.35–0.45 m/min (Heat input = 0.38–0.48 kJ/mm).\n• Bead aspect ratio (Width/Height) maintained between 2.2 and 3.1.\n• Measured Ferrite Number (FN) ranged between 7.5 and 11.2, with microhardness averaging 195–215 HV0.5.",
        "future_work": "• Multi-layer overlapping wall experiments to validate the optimal 66.7% flat-top overlap model (FOM) using high-silicon wire.\n• High-temperature oxidation resistance testing of WAAM 308LSi components up to 800°C.",
        "my_comments": "• Silicon addition is an effective chemical solution for improving wetting without changing mechanical arc parameters.\n• Single bead morphology data is essential for setting up accurate Goldak heat source dimensions."
    },
    {
        "id": "P5",
        "category": "Process",
        "title": "Wire and Arc Additive Manufacturing of 308L Stainless Steel Components: Optimization of Processing Parameters and Material Properties",
        "year": 2021,
        "journal": "Journal of Manufacturing Processes, 68:1015–1026",
        "doi": "https://doi.org/10.1016/j.jmapro.2021.06.035",
        "material": "AWS ER308L Austenitic Stainless Steel",
        "process_methodology": "Cold Metal Transfer (CMT-WAAM, Fronius TPS 4000 CMT); Multi-Objective Genetic Algorithm (MOGA) coupled with Artificial Neural Network (ANN); EBSD, TEM, XRD; Directional tensile testing.",
        "key_params": "Current: 100–180 A; Travel speed: 0.3–0.6 m/min; Interpass temperatures: 100°C, 150°C, 200°C; CMT advanced mode; Shielding: 98% Ar + 2% O2; 20-layer walls; SS304 substrate.",
        "observations": "• CMT arc mode dramatically reduces thermal spatter and narrows the thermal influence zone compared to standard pulsed GMAW.\n• Interpass temperature of 100°C maximizes cooling rate, suppressing secondary dendrite arm coarsening and preserving high dislocation density.\n• Higher interpass temperatures (200°C) extend the solid-state transformation dwell time, promoting delta-ferrite dissolution into austenite.\n• Microstructure displays hierarchical zoning: fine equiaxed grains near substrate, coarse columnar dendrites in the middle, and fine lathy ferrite at top.\n• Anisotropic mechanical performance arises from epitaxial columnar grain growth along the vertical build direction.\n• Horizontal tensile specimens exhibit higher yield strength due to grain boundary barrier strengthening transverse to loading.",
        "results": "• Interpass temperature of 100°C yields dense vermicular delta-ferrite networks that resist microvoid coalescence.\n• Fractography reveals ductile dimple rupture across all orientations with dimple size scaling with interpass temperature.\n• At 100°C interpass: Horizontal YS = 365±12 MPa, UTS = 585±18 MPa, Elongation = 44±3%; Vertical YS = 338±15 MPa, UTS = 552±20 MPa, Elongation = 51±4%.\n• Delta-ferrite content varied from 6.8 to 8.4 vol%.\n• MOGA-ANN optimized heat input identified at 0.32 kJ/mm (Current: 125 A, TS: 0.45 m/min).",
        "future_work": "• Post-weld solution heat treatment (1050°C water quench) to eliminate mechanical anisotropy and homogenize delta-ferrite.\n• Low-cycle fatigue and fatigue crack growth rate testing under horizontal and vertical loading orientations.",
        "my_comments": "• Clear experimental evidence of how interpass temperature directly governs tensile anisotropy in austenitic steels.\n• Useful reference for calibrating thermal-microstructure coupling models in stainless steel."
    },
    {
        "id": "P6",
        "category": "Process",
        "title": "Integrated Approach to Wire Arc Additive Manufacturing (WAAM) Optimization: Harnessing the Synergy of Process Parameters and Deposition Strategies",
        "year": 2024,
        "journal": "Journal of Materials Research and Technology, 30:2478–2499",
        "doi": "https://doi.org/10.1016/j.jmrt.2024.03.178",
        "material": "Multi-Alloy Systems (Ti-6Al-4V, Al alloys, Inconel 718/625, Austenitic & Duplex Steels)",
        "process_methodology": "Systematic critical review; Multiphysics synthesis across GMAW, GTAW, PAW, CMT, TOP-TIG; Deposition path planning taxonomy; Active cooling and hybrid intervention analysis.",
        "key_params": "Heat input windows (0.1–2.5 kJ/mm); Interpass temperature thresholds (50–350°C); Deposition rates (1–10 kg/h); Path types: raster, zigzag, contour, medial axis, continuous space-filling.",
        "observations": "• Process parameter optimization alone cannot prevent geometric humping and residual stress accumulation without coordinated path planning.\n• Continuous closed-loop path strategies eliminate frequent arc starts and stops, which are the primary sources of localized porosity and height irregularities.\n• Progressive heat accumulation over successive layers degrades geometric accuracy and promotes coarse columnar grain growth.\n• Active thermal management (thermoelectric cooling, trailing shielding gas, water-cooled baseplates) restores steep temperature gradients.\n• Hybrid WAAM approaches (in-situ rolling, interpass peening, ultrasonic vibration) shatter epitaxial columnar grains, promoting CET.\n• Interpass rolling induces severe plastic deformation that recrystallizes coarse grains upon reheating by the subsequent pass.",
        "results": "• Interpass rolling and ultrasonic excitation effectively transform tall columnar dendritic structures into equiaxed grains.\n• Trailing gas shielding prevents oxidation-induced alpha-case formation in reactive titanium alloys.\n• Deposition efficiency: GMAW/CMT (95–98%) > GTAW/PAW (85–90%).\n• In-situ rolling at 50–100 kN reduces residual stress peaks by up to 60% and grain size by 50–70%.\n• Tensile strength anisotropy across build orientations is reduced from >20% to <5% using optimized hybrid strategies.",
        "future_work": "• Development of standardized multi-sensor closed-loop feedback systems combining optical cameras, pyrometry, and acoustic emission.\n• Establishment of comprehensive fracture mechanics and fatigue crack propagation databases for hybrid-assisted WAAM components.",
        "my_comments": "• Excellent global taxonomy of WAAM process interactions.\n• Highlights the critical need to couple macro-thermal path models with microstructural evolution."
    },
    {
        "id": "P7",
        "category": "Simulation",
        "title": "Comparative Thermal and Computational Analysis of the WAAM Process Using FEM and FDM Models with Experimental Validation",
        "year": 2026,
        "journal": "Welding in the World, 70:3553–3566",
        "doi": "https://doi.org/10.1007/s40194-026-02505-z",
        "material": "ER70S-6 Low Carbon Structural Steel",
        "process_methodology": "Comparative transient numerical modeling; 3D Implicit FEM (ANSYS) vs 3D Explicit/ADI FDM (Custom code); Goldak double-ellipsoid volumetric heat source; Multi-channel thermocouple and IR thermography validation.",
        "key_params": "Current: 120 A; Voltage: 19 V; Travel speed: 5 mm/s; Substrate: 200×100×6 mm; Heat efficiency: 0.80; Mesh: 1.0 mm uniform at bead, graded to 3.0 mm at boundaries; Latent heat: 270 kJ/kg.",
        "observations": "• Formulated identical 3D transient heat conduction governing equations with temperature-dependent thermophysical properties for both FEM and FDM.\n• FDM solves transient heat diffusion on structured Cartesian grids with exceptional computational speed via vectorized stencil operations.\n• FEM excels at capturing curved bead profiles and complex boundary radiation losses with high local geometric fidelity.\n• Temperature histories predicted by both numerical methods show close agreement in heating rates, peak temperatures, and cooling times.\n• FDM slight underestimation of peak temperatures (<2.5%) arises from staircase approximations along curved bead crowns.\n• High computational efficiency of FDM makes it uniquely suited for real-time digital twin monitoring and feedforward process control.",
        "results": "• Both models accurately capture the trailing thermal comet-tail contour and inter-layer heat accumulation.\n• Temperature-dependent convective/radiative boundary conditions dominate heat loss during cooling below 600°C.\n• Peak temperature: Experimental = 1420°C, FEM = 1445°C (1.7% error), FDM = 1385°C (2.5% error).\n• Cooling time t8/5 (800°C to 500°C): Experimental = 14.2 s, FEM = 14.8 s, FDM = 13.5 s.\n• Total computational time for a 10-layer wall: FEM = 184 min, FDM = 41 min (FDM is 4.5× faster).",
        "future_work": "• Developing curvilinear or immersed boundary FDM schemes to eliminate staircase approximations on complex geometric nodes.\n• Coupling the fast FDM thermal solver with a real-time cellular automata or phase-field module for live grain size prediction.",
        "my_comments": "• Directly demonstrates that FDM is viable for fast thermal prediction if geometry is simple.\n• Can reach out to authors regarding their custom FDM solver implementation for potential benchmarking."
    },
    {
        "id": "P8",
        "category": "Simulation",
        "title": "FEM Simulation Procedure for Distortion and Residual Stress Analysis of Wire Arc Additive Manufacturing",
        "year": 2018,
        "journal": "IOP Conf. Series: Materials Science and Engineering, 455:012025",
        "doi": "https://doi.org/10.1088/1757-899X/455/1/012025",
        "material": "ER70S-6 Structural Steel",
        "process_methodology": "Sequentially coupled thermo-mechanical FEM in ABAQUS; Python-automated element birth-and-death via UEPACTIVATIONVOL; Temperature-dependent elastic-plastic constitutive law with isotropic hardening.",
        "key_params": "Substrate: 150×50×6 mm (cantilever clamped); 10-layer single-pass wall; Current: 110 A; Voltage: 18 V; Travel speed: 6 mm/s; Clamping released after cooling at t = 3600 s.",
        "observations": "• High longitudinal tensile residual stresses develop at the deposit-substrate interface and the top deposited layers.\n• Compressive residual stresses balance the tensile field within the interior and bottom regions of the substrate plate.\n• Mechanical clamping during deposition restrains distortion but elevates the magnitude of accumulated plastic strain.\n• Unclamping the component after complete room-temperature cooling releases elastic strain energy, causing immediate upward cantilever springback.\n• Element activation strategy (birth-and-death) requires matching quiet element thermal conductivity to avoid artificial preheating ahead of the arc.\n• Peak tensile residual stress approaches the room-temperature yield strength of the ER70S-6 weld metal (~380 MPa).",
        "results": "• Deflection profile exhibits classic concave angular bending with maximum vertical displacement at the unconstrained cantilever tip.\n• Residual stress distribution displays a sharp transition from high tension in the bead to compression in the substrate core.\n• Maximum longitudinal tensile residual stress reached 368 MPa adjacent to the fusion line.\n• Substrate core compressive stress stabilized at -145 MPa.\n• Tip vertical deflection after unclamping measured 2.85 mm (FEA) vs. 3.12 mm (Experimental, 8.6% relative error).",
        "future_work": "• Incorporating mixed kinematic-isotropic hardening to capture the Bauschinger effect during cyclic thermal loading.\n• Implementing solid-state phase transformation volumetric expansion to refine fusion zone residual stress predictions.",
        "my_comments": "• Standard procedural reference for ABAQUS element birth-and-death setup.\n• Unclamping springback is the definitive test for validating the accumulated elastic strain energy."
    },
    {
        "id": "P9",
        "category": "Simulation",
        "title": "Experimental and Numerical Thermal Monitoring of SS308L Structures Processed by Wire Arc Additive Manufacturing",
        "year": 2025,
        "journal": "Progress in Additive Manufacturing, 10:7947–7962",
        "doi": "https://doi.org/10.1007/s40964-025-01084-7",
        "material": "AWS ER308L Stainless Steel",
        "process_methodology": "3D transient thermal FEM in COMSOL Multiphysics; Moving volumetric Gaussian-ellipsoid heat source; In-situ calibrated infrared thermography and contact thermopiles; Metallographic grain sizing.",
        "key_params": "Wire: 1.2 mm; Current: 130 A; Voltage: 19.5 V; Travel speed: 7.5 mm/s; Gas: Ar+2% CO2 (15 L/min); 15-layer thin wall; Interpass dwell: 60 s; Emissivity calibrated from 200°C to 1200°C.",
        "observations": "• Calibrated temperature-dependent surface emissivity is essential for accurate quantitative non-contact IR thermography during WAAM.\n• Heat accumulation across successive layers causes a progressive baseline temperature rise from layer 1 to layer 15.\n• Diminished temperature gradient (G) in upper layers lowers the local cooling rate (G·R), widening the molten pool.\n• Molten pool width expands by 1.8 mm from bottom to top layers due to reduced heat conduction into the preheated lower wall.\n• Coarsening of secondary dendrite arm spacing (SDAS) directly correlates with the simulated decline in local cooling rate.\n• Interpass dwell time of 60 s is insufficient to achieve thermal steady state, leading to continuous heat buildup.",
        "results": "• Thermal imaging captures the transition from conductive 3D heat sinking in the substrate to 2D planar heat flow in tall walls.\n• Microstructure shows a pronounced transition from fine skeletal ferrite at bottom layers to coarse vermicular ferrite at upper layers.\n• Base interpass temperature rose from 110°C (layer 2) to 345°C (layer 15).\n• Cooling rate through 800°C dropped from 145°C/s at layer 1 down to 38°C/s at layer 15.\n• Measured SDAS coarsened from 4.2 μm at the base to 8.9 μm at the top layer, matching thermal simulations with R² = 0.94.",
        "future_work": "• Implementing an adaptive dwell-time algorithm that maintains a constant interpass temperature (<150°C) across all layers.\n• Direct coupling of COMSOL local thermal histories with phase-field models to simulate dendritic arm coarsening.",
        "my_comments": "• Excellent thermal calibration dataset for SS308L with synchronized IR thermography and contact thermocouples.\n• Direct quantitative link between thermal simulation cooling rate and secondary dendrite arm spacing."
    },
    {
        "id": "P10",
        "category": "Simulation",
        "title": "Numerical Modelling of Wire Arc Additive Manufacturing: Methods, Status, Trends, and Opportunities",
        "year": 2021,
        "journal": "Journal of Physics D: Applied Physics, 54:273001",
        "doi": "https://doi.org/10.1088/1361-6463/abf2f6",
        "material": "Multi-Material Overview (Steels, Titanium, Aluminum, Nickel Superalloys)",
        "process_methodology": "Comprehensive topical review; Multiscale physics classification: Microscopic (Phase-Field, CA), Mesoscopic (CFD, VOF, MHD), Macroscopic (FEM, Inherent Strain); Heat source model comparison.",
        "key_params": "Spatial scales: 10^-6 m (microstructure) to 10^-1 m (part-scale distortion); Time scales: 10^-5 s (droplet transfer) to 10^4 s (cooling); Heat sources: Goldak, double-ellipsoid, Gaussian, conical.",
        "observations": "• Categorized WAAM numerical simulation into distinct temporal and spatial hierarchies across macro, meso, and micro scales.\n• Macro-scale thermo-mechanical FEM is computationally prohibitive for meter-scale industrial parts without model reduction techniques.\n• Inherent strain methods allow rapid distortion prediction by applying pre-calculated plastic strain tensors directly to elastic models.\n• Meso-scale CFD-VOF models demonstrate that Marangoni convection and electromagnetic Lorentz forces dictate melt pool free-surface ripples.\n• Microstructure models (Phase-Field and Cellular Automata) critically depend on accurate local thermal gradient (G) and growth velocity (R) inputs.\n• Double-ellipsoid Goldak heat source remains the gold standard for arc processes due to flexible front/rear energy distribution calibration.",
        "results": "• Marangoni flow direction (inward vs outward) governed by surface-active elements (S, O) dictates weld penetration depth.\n• Columnar-to-equiaxed transition is strongly favored at the top center of the melt pool where G is lowest and R is highest.\n• Inherent strain methods achieve 100× to 1000× computational speedup compared to transient thermo-elastic-plastic FEM.\n• VOF free-surface simulations require sub-microsecond time steps (Δt < 10^-5 s) to maintain Courant number stability.\n• Macro-FEM models typically capture global part distortion within 10–15% error of experimental CMM measurements.",
        "future_work": "• Development of seamless, two-way coupled multiscale frameworks bridging atomistic phase-field kinetics with macro-FEM stress models.\n• Physics-informed machine learning (PINN) surrogates to achieve real-time melt pool shape and thermal history prediction.",
        "my_comments": "• Comprehensive reference for the simulation literature review chapter.\n• Emphasizes why direct micro-macro coupling is computationally intractable without hierarchical homogenization."
    },
    {
        "id": "P11",
        "category": "Simulation",
        "title": "Numerical Simulation of Molten Pool Behavior in Wire Arc Additive Manufacturing of Overhanging Structures Using Inconel 625",
        "year": 2026,
        "journal": "Welding in the World, 10.1007/s40194-026-02601-0",
        "doi": "https://doi.org/10.1007/s40194-026-02601-0",
        "material": "Inconel 625 Nickel-Based Superalloy",
        "process_methodology": "3D transient CFD-VOF coupled with Magnetohydrodynamics (MHD) in ANSYS Fluent; User-defined functions (UDF) for Marangoni traction, Lorentz forces, arc pressure, and gravity.",
        "key_params": "Overhang angles: 0°, 15°, 30°, 45°; Current: 110–140 A; Travel speed: 4–8 mm/s; Surface tension temperature coefficient dγ/dT = -0.35×10^-3 N/(m·K); Grid size: 0.1 mm near free surface; Time step: 10^-5 s.",
        "observations": "• Gravitational force drives liquid metal runoff along the unsupported overhang edge as the inclination angle increases beyond 30°.\n• Outward Marangoni flow combined with arc stagnation pressure flattens the molten pool and promotes edge humping.\n• Increasing travel speed shortens the liquid lifetime of the molten pool, allowing surface tension to retain the overhang bead before sagging occurs.\n• Tilting the welding torch at an angle opposing the overhang direction effectively utilizes arc pressure to push liquid metal upward.\n• Heat dissipation is severely restricted in overhanging geometry due to reduced conductive contact area with the underlying substrate.\n• Molten pool volume must be strictly throttled via low heat input to prevent catastrophic liquid metal dripping.",
        "results": "• VOF fluid animations show severe molten pool edge sagging at 45° overhang when travel speed is below 5 mm/s.\n• Optimized torch tilt and high travel speed produce stable, smooth overhanging wall boundaries without physical supports.\n• Maximum stable unsupported overhang angle achieved: 45° at TS = 7.5 mm/s and I = 115 A.\n• Liquid residence time above solidus reduced from 1.82 s (0° flat) down to 0.94 s (45° optimized overhang).\n• Geometric edge profile deviation maintained within ±0.35 mm of the nominal CAD boundary.",
        "future_work": "• Extending the CFD-VOF model to multi-layer (>5 layers) overhanging structures to capture cumulative heat buildup.\n• Coupling the fluid dynamics model with microsegregation kinetics of Nb and Mo during Inconel 625 solidification.",
        "my_comments": "• Fluid flow and surface tension dominate geometric stability in supportless overhanging WAAM.\n• High travel speed is the primary operational parameter to prevent liquid metal sagging on overhangs."
    },
    {
        "id": "P12",
        "category": "Simulation",
        "title": "Residual Stresses in Gas Tungsten Arc Welding: A Novel Phase-Field Thermo-Elastoplasticity Modeling and Parameter Treatment Framework",
        "year": 2022,
        "journal": "Computational Mechanics, 69:565–587",
        "doi": "https://doi.org/10.1007/s00466-021-02104-3",
        "material": "High-Strength Low-Alloy Structural Steel",
        "process_methodology": "Coupled Phase-Field Thermo-Elastoplasticity (PFT-EP) variational framework; Leblond and Koistinen-Marburger solid-state phase transformation (SSPT) kinetics; Transformation-Induced Plasticity (TRIP); Implicit FEM.",
        "key_params": "Austenite-to-martensite/bainite kinetics; Volumetric transformation expansion strain Δε_tr = 0.0085; Greenwood-Johnson TRIP parameter; Temperature-dependent phase yield strengths; Neutron diffraction validation.",
        "observations": "• Solid-state phase transformation during cooling introduces a positive volumetric expansion that directly counteracts thermal contraction.\n• Transformation expansion displaces the peak longitudinal tensile residual stress away from the weld centerline into the heat-affected zone.\n• In materials undergoing martensitic or bainitic transformations, the fusion zone exhibits a distinct low-tensile or even compressive stress trough.\n• Conventional thermo-elastic-plastic FE models that ignore phase transformations severely overestimate fusion line tensile residual stresses.\n• Transformation-Induced Plasticity (TRIP) relaxes deviatoric stresses during phase change, significantly modifying the plastic strain field.\n• Phase-field order parameters seamlessly track evolving metallurgical phase volume fractions across continuous thermal cycles.",
        "results": "• Predicted residual stress contours show a characteristic 'M-shaped' longitudinal stress profile with a valley in the weld center.\n• Phase-field formulation captures diffuse metallurgical boundaries between parent ferrite, HAZ bainite, and fusion martensite.\n• Fusion zone peak tensile stress with SSPT dropped to 180 MPa compared to 440 MPa in models neglecting phase transformation.\n• Peak tensile stress shifted into the adjacent HAZ at a magnitude of 320 MPa.\n• Simulated residual stress profiles matched neutron diffraction measurements within 12% across the entire cross-section.",
        "future_work": "• Adapting the variational PFT-EP framework to multi-pass WAAM with cyclic re-austenitization and tempering.\n• Calibrating phase-field transformation parameters for multi-component alloys using in-situ synchrotron X-ray diffraction.",
        "my_comments": "• Crucial proof that neglecting solid-state phase transformation invalidates steel residual stress simulations.\n• The M-shaped residual stress profile is a classic signature of martensitic/bainitic transformation expansion."
    },
    {
        "id": "P13",
        "category": "Microstructure",
        "title": "Effect of Interpass Temperature on Wire Arc Additive Manufacturing of Ti-6Al-4V Alloy: Microstructure and Mechanical Properties",
        "year": 2020,
        "journal": "Materials Science and Engineering: A, 792:139851",
        "doi": "https://doi.org/10.1016/j.msea.2020.139851",
        "material": "Ti-6Al-4V Grade 5 Titanium Alloy",
        "process_methodology": "GTAW-based WAAM; Trailing ultra-pure argon shielding enclosure; Interpass temperature regulation via non-contact infrared pyrometer; EBSD, SEM, Vickers microhardness, tensile testing.",
        "key_params": "Interpass temperatures: 50°C, 100°C, 150°C, 200°C; Wire: 1.2 mm; Current: 140 A; Travel speed: 120 mm/min; 25-layer walls; Substrate: Ti-6Al-4V plate (12 mm thick); Beta-transus temperature: ~995°C.",
        "observations": "• Maintaining a low interpass temperature (50–100°C) accelerates cooling through the beta-transus (~995°C), refining the transformed alpha microstructure.\n• Low interpass temperature produces a fine basketweave (Widmanstätten) alpha+beta colony morphology with high dislocation density.\n• Elevated interpass temperature (200°C) extends the dwell time in the high-temperature beta phase, promoting severe epitaxial grain growth.\n• Prior-beta columnar grains span across multiple deposited layers (reaching lengths >5 mm) along the vertical thermal gradient.\n• High interpass temperature coarsens alpha-lath thickness and thickens continuous grain boundary alpha (GB-alpha) films.\n• Tensile strength decreases systematically with increasing interpass temperature, while ductility exhibits a moderate increase.",
        "results": "• 50°C interpass yields fine basketweave alpha colonies that effectively impede dislocation glide.\n• 200°C interpass promotes coarse parallel alpha-plate colonies and continuous GB-alpha that facilitate planar slip.\n• At 50°C interpass: YS = 910±14 MPa, UTS = 995±12 MPa, Elongation = 9.2%, Hardness = 355 HV.\n• At 200°C interpass: YS = 840±18 MPa, UTS = 925±15 MPa, Elongation = 13.5%, Hardness = 322 HV.\n• Alpha-lath thickness increased from 0.85±0.12 μm at 50°C to 2.42±0.28 μm at 200°C.",
        "future_work": "• High-cycle fatigue and fracture toughness testing as a function of alpha-lath aspect ratio and GB-alpha thickness.\n• Evaluating post-deposition beta-annealing and sub-transus aging heat treatments to eliminate directional anisotropy.",
        "my_comments": "• Clear metallurgical proof that controlling interpass temperature is equivalent to tailoring alpha-lath width in Ti-6Al-4V.\n• Trade-off between build time (longer cooling wait) and mechanical tensile strength must be optimized."
    },
    {
        "id": "P14",
        "category": "Microstructure",
        "title": "Effect of Heat Input on Microstructure and Mechanical Properties of Ti-6Al-4V Alloy Fabricated by Wire Arc Additive Manufacturing",
        "year": 2013,
        "journal": "Metallurgical and Materials Transactions A, 44(2):968–977",
        "doi": "https://doi.org/10.1007/s11661-012-1444-6",
        "material": "Ti-6Al-4V Grade 5 Titanium Alloy",
        "process_methodology": "Plasma Arc (PAW) and Gas Tungsten Arc (GTAW) WAAM; Argon inert gas containment box; EBSD orientation analysis; Optical metallography; Longitudinal and transverse tensile testing.",
        "key_params": "Heat input range: 0.35 kJ/mm to 1.25 kJ/mm; Wire feed speed: 1.0–2.5 m/min; Travel speed: 150–400 mm/min; Current: 100–220 A; Wire diameter: 1.2 mm.",
        "observations": "• Prior-beta grains grow epitaxially from the substrate, exhibiting a strong <001> crystallographic fiber texture aligned with the maximum heat flux.\n• Increasing heat input significantly widens the prior-beta columnar grains due to prolonged exposure to elevated temperatures.\n• Transformed alpha-phase morphology shifts from fine interwoven basketweave to coarse aligned colony packets with increasing heat input.\n• Continuous grain boundary alpha (GB-alpha) films thicken at high heat input, serving as preferential crack initiation and propagation paths.\n• Low heat input restricts prior-beta grain widening and promotes high nucleation density of intra-granular alpha laths.\n• Anisotropy in tensile properties is minimized at low heat input due to the finer, more randomly oriented alpha colonies.",
        "results": "• EBSD reconstructions confirm epitaxial beta grain growth across dozens of layer interfaces without nucleation of new grains.\n• Tensile fracture surfaces at high heat input display intergranular facets along prior-beta boundaries decorated by GB-alpha.\n• Prior-beta columnar grain width expanded from 0.45±0.08 mm at 0.35 kJ/mm to 1.82±0.22 mm at 1.25 kJ/mm.\n• Maximum UTS of 980 MPa achieved at 0.35 kJ/mm, dropping to 895 MPa at 1.25 kJ/mm.\n• Tensile strength anisotropy ratio (Horizontal/Vertical) varied from 1.04 at low heat input to 1.18 at high heat input.",
        "future_work": "• Investigating in-situ micro-alloying with boron or yttrium to break prior-beta columnar grain epitaxy during arc deposition.\n• Evaluating high-pressure interpass rolling to induce dynamic recrystallization of coarse prior-beta grains.",
        "my_comments": "• Classic, highly-cited foundational paper on Ti-6Al-4V WAAM metallurgy.\n• Demonstrates why high heat input is detrimental to fracture toughness and tensile isotropy in titanium."
    },
    {
        "id": "P15",
        "category": "Microstructure",
        "title": "Experimental Investigations on Mechanical Properties of Multi-Layered Structure Fabricated by GMAW-Based WAAM of SS316L",
        "year": 2022,
        "journal": "Journal of Materials Engineering and Performance, 31:4812–4825",
        "doi": "https://doi.org/10.1007/s11665-022-06605-w",
        "material": "SS316L Austenitic Stainless Steel",
        "process_methodology": "GMAW-based WAAM; Synergic pulsed arc mode; Ar+2% CO2 shielding; Multi-directional tensile testing (0° horizontal, 45° diagonal, 90° vertical); Charpy V-notch impact testing at 20°C and -40°C; EBSD and SEM-EDS.",
        "key_params": "Wire: 1.2 mm; Current: 120–160 A; Voltage: 18–21 V; Travel speed: 250–350 mm/min; 30-layer wall and block structures; Interpass temperature: 120°C; Substrate: SS304 plate.",
