Repository: Pranay1004/WAAM_IIST

# WAAM_IIST

**Wire Arc Additive Manufacturing (WAAM) — multiphysics FEM simulation framework & laboratory tooling**
This repository bundles two complementary projects:

| Project | What it is |
|---|---|
| [`WAAM-Framework/`](WAAM-Framework/) | Production-grade **simulation pipeline**: STL/STEP → adaptive slicing → conformal tetrahedral meshing → **FreeFEM++** transient thermal–mechanical FEM (Goldak double-ellipsoid heat source, quiet-element activation, MUMPS direct solver) → energy-balance audit → publication-grade postprocessing (plots, thermocouples, build animation, self-contained HTML report) + Tkinter GUI. |

File: Literaure_Survey/papers_db.json (part 2 of 5)
[
        "observations": "• Microstructure consists of an austenitic (gamma) matrix with 5.5–8.2% residual delta-ferrite retained at cellular-dendritic boundaries.\n• Microsegregation of chromium and molybdenum into the inter-dendritic liquid stabilizes skeletal and vermicular delta-ferrite networks.\n• Strong <001> fiber texture develops parallel to the vertical build direction due to steep directional heat extraction.\n• Tensile properties in all three directions (0°, 45°, 90°) exceed standard wrought ASTM A240 requirements.\n• Vertical tensile specimens exhibit lower yield strength but superior elongation compared to horizontal specimens.\n• Cryogenic Charpy impact toughness remains exceptionally high due to the high intrinsic ductility of the FCC austenite matrix.",
        "results": "• Inter-dendritic delta-ferrite acts as an effective crack arrester, branching microcracks during plastic deformation.\n• SEM fractography shows fine, uniform equiaxed dimples indicative of classic ductile microvoid coalescence.\n• Yield Strength: 340–375 MPa; Ultimate Tensile Strength: 590–625 MPa across all orientations.\n• Elongation: 42% (Horizontal), 48% (Diagonal), 54% (Vertical build direction).\n• Charpy impact toughness: 115 J at 20°C and 88 J at -40°C; Microhardness: 185–205 HV0.5 across all 30 layers.",
        "future_work": "• Long-term electrochemical pitting and crevice corrosion testing in acidified ferric chloride (ASTM G48) media.\n• High-temperature tensile and creep rupture testing up to 650°C for nuclear and petrochemical pressure vessel applications.",
        "my_comments": "• Comprehensive mechanical baseline for SS316L WAAM exceeding wrought material standards.\n• Strong ductility in vertical samples is explained by loading parallel to elongated columnar grain boundaries."
    },
    {
        "id": "P16",
        "category": "Microstructure",
        "title": "Mechanical Properties, Microstructural Characteristics and Heat Treatment Effects of WAAM Stainless-Steel Plate Material",
        "year": 2019,
        "journal": "Materials Science and Engineering: A, 756:132–142",
        "doi": "https://doi.org/10.1016/j.msea.2019.04.049",
        "material": "17-4 PH (AISI 630) Martensitic & 316L Stainless Steel",
        "process_methodology": "CMT-WAAM (Fronius); Synchrotron X-ray Diffraction (SXRD); Transmission Electron Microscopy (TEM); EBSD; Post-weld heat treatment (Solution treatment at 1040°C + Peak aging H900 at 480°C / Overaging H1150 at 620°C).",
        "key_params": "Deposition rate: 2.4 kg/h; Current: 150 A; TS: 400 mm/min; Solution annealing: 1040°C for 1 h (argon/water quench); Aging H900: 480°C for 1 h; Aging H1150: 620°C for 4 h.",
        "observations": "• As-built 17-4 PH exhibits hierarchical lath martensite containing ~12% retained austenite and un-dissolved copper clusters.\n• Intrinsic cyclic reheating during deposition creates inhomogeneous hardness gradients (310–360 HV) due to partial in-situ tempering.\n• Direct aging without prior solution treatment fails to achieve peak hardness due to uneven solute distribution in as-built martensite.\n• Solution treatment at 1040°C fully homogenizes the alloy, dissolves retained austenite, and creates a uniform supersaturated martensite matrix.\n• Subsequent H900 aging precipitates highly coherent, nanoscale copper-rich clusters (2–5 nm) that provide intense precipitation strengthening.\n• Overaging at H1150 (620°C) coarsens copper precipitates and promotes reverted austenite formation, significantly boosting ductility.",
        "results": "• TEM bright-field images reveal dense dislocation networks in as-built lath martensite, transitioning to uniform Cu-precipitates after H900 aging.\n• Synchrotron XRD confirms complete elimination of retained austenite after 1040°C solution annealing and water quenching.\n• As-built: YS = 780 MPa, UTS = 1050 MPa, Elongation = 12%, Hardness = 330 HV.\n• Solution + H900 Aging: YS = 1180 MPa, UTS = 1320 MPa, Elongation = 10.5%, Hardness = 435 HV.\n• Solution + H1150 Overaging: YS = 890 MPa, UTS = 1010 MPa, Elongation = 18%, Hardness = 345 HV.",
        "future_work": "• Stress corrosion cracking (SCC) susceptibility evaluation in marine environments under peak-aged and over-aged conditions.\n• Plane-strain fracture toughness (K_IC) testing across different post-weld heat treatment regimens.",
        "my_comments": "• Excellent demonstration that post-weld solutionizing is mandatory for precipitation-hardening steels before aging.\n• Reaches outstanding tensile strength (>1300 MPa) in WAAM 17-4 PH."
    },
    {
        "id": "P17",
        "category": "Microstructure",
        "title": "Integrated Experimental and Simulation Approach to Establish the Effect of Elemental Segregation in Inconel 718 Welds",
        "year": 2004,
        "journal": "Metallurgical and Materials Transactions A, 35:1053–1063",
        "doi": "https://doi.org/10.1007/s11661-004-0306-0",
        "material": "Inconel 718 Nickel-Based Superalloy",
        "process_methodology": "GTAW arc welding and cladding; Scheil-Gulliver solidification modeling and DICTRA 1D multi-component diffusion simulation coupled with Thermo-Calc CALPHAD databases; EPMA/WDS microprobe line scanning.",
        "key_params": "Cooling rates: 10 K/s to 1000 K/s; Nominal Nb: 5.12 wt%; Partition coefficient k_Nb = 0.48; Laves phase eutectic temperature T_eut = 1160°C; DICTRA cylindrical cell size: 5–25 μm.",
        "observations": "• Niobium strongly segregates to the inter-dendritic liquid phase during solidification due to its low partition coefficient (k_Nb ≈ 0.48).\n• As solidification fraction exceeds 0.95, inter-dendritic liquid Nb concentration reaches 18–22 wt%.\n• Extreme Nb enrichment triggers the terminal eutectic precipitation of brittle Laves phase (η-(Ni,Fe,Cr)2(Nb,Ti,Mo)) and NbC carbides.\n• Formation of Laves phase severely depletes Nb from the gamma matrix, preventing subsequent precipitation of strengthening γ'' (Ni3Nb) phases.\n• Solid-state back-diffusion of Nb during weld cooling is negligible due to its slow diffusion coefficient in the FCC nickel matrix.\n• High-temperature homogenization heat treatment (>1100°C) is mandatory to dissolve Laves phase and redistribute Nb back into solid solution.",
        "results": "• BSE micrographs reveal continuous, interconnected chains of brittle white Laves phase along inter-dendritic boundaries in as-cast state.\n• DICTRA diffusion models accurately simulate the progressive homogenization of Nb concentration profiles during isothermal soaking.\n• Inter-dendritic Nb concentration reached a peak of 19.4 wt% (vs. 5.12 wt% nominal matrix composition).\n• As-solidified Laves phase volume fraction measured between 3.2% and 5.8%.\n• Homogenization at 1150°C for 2 h reduced inter-dendritic Nb peak concentration below 6.0 wt%, fully dissolving the Laves phase.",
        "future_work": "• Extending DICTRA 1D microsegregation simulations to 2D/3D phase-field models incorporating anisotropic dendritic tip kinetics.\n• Investigating the effect of cyclic thermal reheating during multi-pass WAAM on in-situ Laves phase coarsening and liquation cracking.",
        "my_comments": "• Foundational reference for microsegregation in Inconel 718.\n• Explains why post-WAAM homogenization is critical before applying standard double-aging treatments (720°C/620°C)."
    },
    {
        "id": "P18",
        "category": "Microstructure",
        "title": "High-Throughput Experiment and Numerical Simulation to Study Solidification Cracking in 2195 Aluminum Alloy Welds",
        "year": 2023,
        "journal": "Materials & Design, 231:112045",
        "doi": "https://doi.org/10.1016/j.matdes.2023.112045",
        "material": "Al-Li 2195 (Al-Cu-Li-Zr) Aerospace Aluminum Alloy",
        "process_methodology": "Variable-polarity GTAW (VP-GTAW); High-throughput Transverse Varestraint cracking testing with synchronized high-speed imaging; Scheil-Gulliver solidification modeling in Thermo-Calc; Kou cracking criterion |dT/d(fs^1/2)|.",
        "key_params": "Augmented mechanical strain: 1.0%, 2.0%, 4.0%; Solidification temperature range ΔT = 135 K; Critical temperature range for cracking: solid fraction fs = 0.85 to 0.98; Filler wires: ER2319 (Al-Cu), ER4043 (Al-Si), ER5356 (Al-Mg).",
        "observations": "• Al-Li 2195 alloy exhibits extreme susceptibility to solidification hot cracking due to its wide freezing temperature range (ΔT ≈ 135 K).\n• Near the end of solidification (0.85 < fs < 0.98), low-melting terminal eutectic liquid films (Al+Al2Cu+Al2CuLi) coat dendritic grain boundaries.\n• Inter-dendritic liquid permeability drops drastically in the critical temperature range, preventing liquid feeding under thermal tensile strains.\n• The maximum value of the Kou cracking criterion index |dT/d(fs^1/2)| near fs = 0.99 accurately predicts hot cracking susceptibility.\n• Introducing ER2319 filler wire (6.3 wt% Cu) modifies melt pool composition, increasing the volume of eutectic liquid to heal propagating cracks.\n• Inoculation with Zr/Ti promotes heterogeneous grain nucleation, producing fine equiaxed grains that accommodate tensile strain without tearing.",
        "results": "• High-speed video shows hot cracks initiating in the mushy zone behind the melt pool trailing edge and propagating along columnar boundaries.\n• Addition of ER2319 filler transforms coarse columnar grains into fine equiaxed grains, completely suppressing centerline cracking.\n• Total Crack Length (TCL) in autogenous 2195 weld reached 18.5 mm at 4% augmented strain.\n• Using ER2319 filler reduced TCL down to 3.2 mm (an 82.7% reduction in cracking susceptibility).\n• The maximum Kou cracking index |dT/d(fs^1/2)| dropped from 385 K (autogenous 2195) to 112 K (2195 + ER2319).",
        "future_work": "• Incorporating nanoparticle grain refiners (e.g., TiC, TiB2) into Al-Li wire to achieve crack-free autogenous WAAM.\n• Formulating a 2D phase-field model coupled with mechanical stress to simulate dynamic crack initiation in the mushy zone.",
        "my_comments": "• Solidification cracking index |dT/d(fs^1/2)| is a powerful theoretical metric for evaluating filler wire compatibility.\n• Direct relevance to hot tearing prevention in 2xxx and 7xxx aluminum WAAM."
    },
    {
        "id": "P19",
        "category": "Multi-Material",
        "title": "Multi-Material Wire Arc Additive Manufacturing of Low and High Alloyed Aluminium Alloys with In-Situ Material Analysis",
        "year": 2021,
        "journal": "Additive Manufacturing, 46:102189",
        "doi": "https://doi.org/10.1016/j.addma.2021.102189",
        "material": "AlSi5 (4043) + AlMg5 (5356) Dissimilar Aluminum Alloys",
        "process_methodology": "Dual-wire CMT-WAAM system with synchronized wire feed switching; In-situ Laser-Induced Breakdown Spectroscopy (LIBS); 10-layer linear compositional gradient FGM; EBSD, EDX, microhardness, tensile testing.",
        "key_params": "Wire diameter: 1.2 mm; CMT Advanced arc mode; Travel speed: 600 mm/min; WFS: 4.5–7.0 m/min; Interpass temp: 80°C; LIBS laser: 1064 nm Nd:YAG (10 mJ/pulse, 20 Hz); 20-layer walls.",
        "observations": "• Direct, abrupt joining of Al-Si and Al-Mg alloys generates coarse, brittle script-like Mg2Si intermetallic phases at the transition boundary.\n• Brittle Mg2Si intermetallics cause severe interfacial embrittlement and catastrophic premature delamination under tensile loading.\n• Designing a continuous 10-layer linear compositional gradient refines Mg2Si into homogeneously dispersed nanoscale precipitates.\n• In-situ LIBS spectroscopy provides real-time elemental quantification of Si and Mg in the molten pool during deposition.\n• Dynamic adjustment of individual wire feed speeds enables precise local compositional tailoring on a layer-by-layer basis.\n• The functionally graded transition zone achieves higher tensile strength than both parent monolithic aluminum alloys.",
        "results": "• In-situ LIBS spectra accurately track real-time emission line intensity ratios (Mg I 285.2 nm / Si I 288.1 nm) in the arc plume.\n• Microstructure transitions smoothly from primary alpha-Al + Al-Si eutectic to dense nanoscale Mg2Si-strengthened alpha-Al matrix.\n• In-situ LIBS measured local Mg and Si concentrations within 4.5% deviation from calibrated EPMA microprobe measurements.\n• Hardness peaked at the transition zone at 115 HV0.1 (due to Mg2Si dispersion) vs. 65 HV (AlSi5) and 78 HV (AlMg5).\n• Tensile strength of the functionally graded transition achieved 265 MPa, exceeding both parent alloys.",
        "future_work": "• Implementing real-time closed-loop feedback control where LIBS signal dynamically adjusts wire feed rates to correct composition drifts.\n• High-cycle fatigue testing of the graded Al-Si/Al-Mg interface under cyclic bending loads.",
        "my_comments": "• Superb demonstration of in-situ spectroscopy integrated with multi-material WAAM.\n• Proves that controlled compositional grading can turn a brittle intermetallic (Mg2Si) into a strengthening asset."
    },
    {
        "id": "P20",
        "category": "Multi-Material",
        "title": "Wire Arc Additive Manufacturing of Multi-Material Parts Using H-13 Tool Steel and SS304 Stainless Steel",
        "year": 2020,
        "journal": "Materials Science and Engineering: A, 788:139584",
        "doi": "https://doi.org/10.1016/j.msea.2020.139584",
        "material": "AISI H13 Tool Steel + AISI 304 Austenitic Stainless Steel",
        "process_methodology": "Multi-material GMAW/GTAW WAAM; Substrate preheating at 300°C; Post-Weld Heat Treatment (Double tempering at 560°C for 2 h); Pin-on-disk dry sliding wear testing; SEM-EDS line mapping; Interfacial shear testing.",
        "key_params": "Wires: 1.2 mm; Current: 120–150 A; Travel speed: 180 mm/min; Interpass temperature: 250–300°C; Preheating: 300°C; Tempering: 560°C / 2h + 560°C / 2h; Substrate: Structural steel plate.",
        "observations": "• Fabricated bimetallic components featuring a ductile, corrosion-resistant SS304 core and a wear-resistant H13 tool steel functional surface.\n• Direct deposition of high-hardenability H13 steel onto cold substrate results in severe martensitic cold cracking due to extreme transformation stresses.\n• Substrate preheating to 300°C combined with an intermediate SS304 austenitic buffer layer completely prevents cracking.\n• Strong chemical potential gradients drive carbon and alloying elements (Cr, Mo, V) to diffuse across the H13/SS304 interface.\n• Austenitic SS304 buffer layer accommodates thermal expansion mismatch and blunts propagating residual stress concentrations.\n• Double tempering at 560°C transforms retained austenite and precipitates secondary alloy carbides in the H13 layer.",
        "results": "• Defect-free, fully dense metallurgical bond across the H13/SS304 transition without porosity or lack of fusion.\n• Microstructure transitions from austenitic dendrites (SS304) to tempered lath martensite decorated with secondary carbides (H13).\n• H13 surface hardness reached 58–62 HRC (650–720 HV) after double tempering.\n• SS304 buffer layer maintained 210–230 HV with elongation exceeding 45%.\n• Wear volume loss of the bimetallic H13 surface was 82% lower than monolithic structural steel; interfacial shear strength exceeded 420 MPa.",
        "future_work": "• Thermal fatigue and thermal shock testing simulating high-pressure die casting service cycles (room temp to 600°C).\n• Residual stress mapping across the dissimilar interface using neutron diffraction.",
        "my_comments": "• Highly practical industrial concept: tough stainless steel core with hard tool steel working layer.\n• Preheating to 300°C is mandatory to suppress martensitic cracking in H13 tool steel."
    },
    {
        "id": "P21",
        "category": "Multi-Material",
        "title": "Multi-Material Design in Additive Manufacturing — Feasibility and Process Validation for Industrial Applications",
        "year": 2022,
        "journal": "Journal of Manufacturing and Materials Processing, 6(4):88",
        "doi": "https://doi.org/10.3390/jmmp6040088",
        "material": "Bimetallic Systems (Steel-Bronze, Steel-Inconel, Aluminum-Steel)",
        "process_methodology": "Design and feasibility screening matrix for multi-material AM; DED-Arc / WAAM and Powder DED process trials; Non-destructive testing (Ultrasonic + Industrial X-ray CT); Metallurgical compatibility modeling.",
        "key_params": "Evaluated dissimilar combinations based on: thermal expansion mismatch (Δα), solid solubility limits, liquidus-solidus freezing ranges, formation enthalpy (ΔH_mix), and intermetallic formation tendencies.",
        "observations": "• Established a systematic decision-tree framework to evaluate metallurgical feasibility before attempting multi-material AM.\n• Identified three primary physical failure mechanisms in dissimilar alloy deposition: (1) hot cracking, (2) solid-state cold cracking, and (3) brittle IMC formation.\n• Solidification cracking dominates in alloy pairs with wide liquidus-solidus separation and poor inter-dendritic liquid feeding.\n• Coefficient of thermal expansion (CTE) mismatch (Δα) creates intense interfacial shear stresses during cooling, driving delamination.\n• Direct dissimilar deposition is unviable when CTE mismatch exceeds 25% (Δα > 4×10^-6 /K) without intermediate buffer layers.\n• Stepwise functionally graded transitions effectively redistribute shear stresses across multiple intermediate layer planes.",
        "results": "• X-ray CT scans reveal severe interfacial delamination in unbuffered Steel-Bronze joints, which is completely eliminated using a 3-layer nickel buffer.\n• Metallographic screening accurately correlates phase diagram eutectic/peritectic reactions with observed weldability.\n• Interfacial defect and crack rate dropped from 65% in direct dissimilar joints down to <2% with a 3-layer graded buffer.\n• Formulated the empirical design rule: Δα / α_base < 25% for crack-free direct arc deposition.\n• Multi-material joint shear strength recovered up to 90% of the weaker parent alloy when buffer layers were employed.",
        "future_work": "• Developing an automated CALPHAD-based computational tool to calculate optimal multi-element buffer pathways directly from thermodynamic databases.\n• Standardization of qualification protocols for additively manufactured multi-material components in aerospace and defense.",
        "my_comments": "• Comprehensive roadmap for evaluating whether two alloys can be joined via WAAM.\n• The 25% CTE mismatch criterion is an essential design rule for multi-material thesis chapters."
    },
    {
        "id": "P22",
        "category": "Ultrasonic",
        "title": "Application of Ultrasonic Vibrations in Welding and Metal Processing: A Status Review",
        "year": 2017,
        "journal": "Journal of Manufacturing Processes, 26:295–322",
        "doi": "https://doi.org/10.1016/j.jmapro.2017.02.020",
        "material": "Overview across Aluminum, Magnesium, Titanium, and Steel Alloys",
        "process_methodology": "Comprehensive status review; Acoustic physics of molten pools; Acoustic cavitation, acoustic streaming, radiation pressure; Application across Arc welding (GMAW, GTAW), casting, and additive manufacturing.",
        "key_params": "Ultrasonic frequencies: 20–60 kHz; Vibration amplitudes: 5–50 μm; Acoustic power: 100–2000 W; Coupling methods: substrate horn, direct melt pool sonotrode, wire excitation.",
        "observations": "• Acoustic cavitation generates localized transient high temperatures (>5000 K) and extreme shockwave pressures (>1000 atm) upon bubble implosion.\n• Cavitation shockwaves mechanically fracture fragile growing columnar dendrite arms in the mushy zone.\n• Fragmented dendritic debris is transported throughout the melt pool by acoustic streaming, acting as abundant heterogeneous nuclei.\n• Proliferation of fragmented nuclei triggers a complete Columnar-to-Equiaxed Transition (CET) without chemical inoculant additions.\n• Acoustic streaming (bulk Eckart flow) accelerates liquid mixing, homogenizes temperature, and eliminates solute macrosegregation.\n• Ultrasonic vibrations force dissolved gas bubbles (hydrogen) to oscillate, coalesce via Bjerknes forces, and rapidly escape the melt pool.",
        "results": "• Microstructural comparison across diverse alloy systems proves universal transformation of columnar grains into fine equiaxed structures.\n• Radiographic and CT scans confirm near-total suppression of gas porosity in aluminum and magnesium welds.\n• Average grain size refined by 50% to 85% across Al, Mg, and steel weldments under resonant ultrasonic excitation.\n• Porosity volume fraction reduced by up to 90% due to cavitation-assisted bubble degassing.\n• Residual tensile stresses reduced by 30% to 60% through acoustic stress relaxation and uniform thermal dissipation.",
        "future_work": "• High-temperature acoustic waveguide design to maintain resonant frequency coupling across evolving tall 3D WAAM structures.\n• Direct numerical simulation of multi-bubble acoustic cavitation coupled with Navier-Stokes melt pool equations.",
        "my_comments": "• Foundational review of ultrasonic physical mechanisms in liquid metal processing.\n• Cavitation-induced dendrite fragmentation and acoustic streaming are the two dominant physical mechanisms."
    },
    {
        "id": "P23",
        "category": "Ultrasonic",
        "title": "In Situ Observation of Melt Pool Evolution in Ultrasonic Vibration-Assisted Directed Energy Deposition",
        "year": 2023,
        "journal": "Scientific Reports, 13:17705",
        "doi": "https://doi.org/10.1038/s41598-023-44108-4",
        "material": "Inconel 718 Superalloy & SS316L",
        "process_methodology": "Ultrasonic vibration-assisted Directed Energy Deposition (UVA-DED / WAAM); In-situ high-speed synchrotron X-ray imaging (20,000 fps); Synchronized high-speed optical videography; EBSD orientation analysis.",
        "key_params": "Ultrasonic frequency: 28 kHz; Amplitude: 10–25 μm; Laser/Arc power: 800–1400 W; Substrate: Piezoelectric transducer attached to bottom center; Frame rate: 20,000 fps; Spatial resolution: 2 μm/pixel.",
        "observations": "• Synchrotron X-ray imaging directly captures real-time acoustic cavitation bubble dynamics and melt pool flow fields in operando.\n• Ultrasonic excitation generates high-frequency surface Faraday waves and accelerates acoustic streaming flow.\n• Cavitation bubble collapse near the advancing solidification front physically shatters growing secondary dendritic arms within milliseconds.\n• Trapped gas pores oscillate violently under acoustic pressure cycles, coalescing into larger bubbles that rapidly float to the surface.\n• Intense acoustic streaming thoroughly homogenizes the thermal field, collapsing the high thermal gradient G at the melt pool bottom.\n• EBSD mapping confirms complete transition from epitaxial columnar grains to random equiaxed grain structures.",
        "results": "• Direct synchrotron video proof of cavitation-driven dendrite fragmentation and instantaneous gas pore expulsion.\n• Complete suppression of tall epitaxial <001> columnar grains in Inconel 718 deposits.\n• Melt pool fluid flow velocity increased from 0.18 m/s (without US) to 0.62 m/s (with US, ~3× faster than Marangoni flow).\n• Gas pore upward escape velocity accelerated by 4.2×, reducing residual porosity from 1.4% to <0.08%.\n• Grain aspect ratio reduced from 6.8 (columnar) down to 1.3 (equiaxed).",
        "future_work": "• Multi-layer wall synchrotron experiments to evaluate acoustic wave transmission attenuation across successive build layers.\n• Quantitative particle image velocimetry (PIV) analysis of synchrotron frames to map exact acoustic streaming shear stress tensors.",
        "my_comments": "• Definitive experimental synchrotron proof of ultrasonic cavitation and pore degassing in additive manufacturing.\n• Directly demonstrates that acoustic streaming velocity easily overwhelms natural Marangoni convection."
    },
    {
        "id": "P24",
        "category": "Ultrasonic",
        "title": "Ultrasonic-Assisted Wire Arc Additive Manufacturing Significantly Improves Impact Toughness of 5183 Aluminum Alloy",
        "year": 2022,
        "journal": "Materials Science and Engineering: A, 855:143924",
        "doi": "https://doi.org/10.1016/j.msea.2022.143924",
        "material": "Al-Mg ER5183 (Al-5Mg-0.7Mn) Aluminum Alloy",
        "process_methodology": "Variable Polarity CMT-WAAM (VP-CMT); Ultrasonic vibration applied to substrate plate (20 kHz, 1.2 kW); 3D X-ray Computed Tomography (XCT); EBSD, TEM; Tensile and Charpy V-notch impact tests at 20°C and -40°C.",
        "key_params": "Ultrasonic power: 0 W, 400 W, 800 W, 1200 W; Frequency: 20 kHz; Travel speed: 500 mm/min; WFS: 6.5 m/min; 20-layer walls; Substrate: 5083 plate.",
        "observations": "• Applied substrate ultrasonic vibration during VP-CMT deposition of 5183 aluminum alloy across varying acoustic power levels.\n• Ultrasonic power at 1200 W completely shatters coarse columnar grains, achieving full grain refinement across all 20 layers.\n• Acoustic streaming promotes uniform distribution of nanoscale β-Mg2Al3 precipitates, preventing grain boundary film embrittlement.\n• 3D XCT reconstructions demonstrate dramatic reduction in total hydrogen pore count and average pore diameter.\n• Fine equiaxed grain boundaries effectively deflect propagating microcracks during dynamic impact loading.\n• Overcomes the conventional trade-off between strength and impact toughness in aluminum additive manufacturing.",
        "results": "• Grain structure transforms from coarse epitaxial columnar grains (aspect ratio >10) into isotropic equiaxed grains.\n• Charpy fracture surfaces shift from low-energy intergranular tearing to high-energy transgranular dimpled rupture.\n• Charpy impact energy at 20°C increased from 24.5 J (without US) to 43.2 J at 1200 W (a 76.3% increase).\n• Low-temperature (-40°C) impact energy reached 38.5 J.\n• Average grain size refined from 84.5 μm to 21.3 μm; porosity volume fraction dropped from 0.82% down to 0.09%.\n• UTS increased from 285 MPa to 318 MPa with elongation rising from 18.5% to 26.2%.",
        "future_work": "• Stress corrosion cracking (SCC) testing in 3.5% NaCl solution to verify the corrosion resistance of uniformly dispersed β-Mg2Al3 phase.\n• Developing a toolhead-mounted ultrasonic excitation system to allow unlimited component build heights.",
        "my_comments": "• Outstanding proof of ultrasonic assistance simultaneously enhancing strength, ductility, and cryogenic toughness.\n• 76% boost in impact toughness makes WAAM 5xxx aluminum fully competitive with forged aerospace components."
    },
    {
        "id": "P25",
        "category": "Ultrasonic",
        "title": "Microstructure and Properties of 316L Stainless Steel Fabricated by Ultrasonic Impact and External Wire Feeding-Assisted Tandem Wire and Arc Additive Manufacturing",
        "year": 2024,
        "journal": "Journal of Materials Engineering and Performance",
        "doi": "https://doi.org/10.1007/s11665-024-09852-9",
        "material": "SS316L Austenitic Stainless Steel",
        "process_methodology": "Tandem-wire GMAW-WAAM (dual arc) + Auxiliary cold wire feed + Interpass Ultrasonic Impact Treatment (UIT); XRD residual stress (sin²ψ method); HR-EBSD, TEM; Potentiodynamic polarization corrosion testing in 3.5% NaCl.",
        "key_params": "Primary tandem wires: 1.2 mm each; Cold wire: 1.0 mm; Deposition rate: 4.85 kg/h; UIT frequency: 20 kHz; UIT amplitude: 35 μm; UIT travel speed: 100 mm/min; 15-layer thick plate structures.",
        "observations": "• Tandem-wire arc configuration combined with cold wire feeding achieves ultra-high deposition rates exceeding 4.8 kg/h.\n• Auxiliary cold wire absorbs excess arc heat, maintaining thermal control despite the high deposition rate.\n• Interlayer UIT peening introduces severe plastic deformation (SPD) in a ~50 μm deep subsurface layer, creating dense dislocation tangles.\n• Re-melting of the severely deformed SPD layer by the subsequent pass provides abundant heterogeneous nucleation sites, eliminating columnar grains.\n• Interpass UIT converts high tensile residual stresses into deep compressive residual stresses.\n• Compressive surface stresses and refined grain boundaries significantly enhance electrochemical pitting corrosion resistance.",
        "results": "• HR-EBSD confirms complete suppression of columnar grain epitaxy, producing an ultra-fine equiaxed recrystallized grain structure.\n• TEM reveals dense dislocation walls and planar dislocation arrays generated by high-frequency ultrasonic impact peening.\n• Deposition rate reached 4.85 kg/h (more than 2.5× higher than standard single-wire GMAW-WAAM).\n• Surface residual stress converted from +280 MPa (tensile, without UIT) to -385 MPa (compressive, with UIT).\n• Yield strength increased from 345 MPa to 465 MPa (34.8% increase) while preserving 45% elongation.\n• Pitting corrosion potential (E_pit) in 3.5% NaCl increased by +140 mV.",
        "future_work": "• Robotic automation of synchronized tandem-wire deposition and trailing UIT toolpaths for continuous, non-stop manufacturing.\n• High-cycle fatigue and corrosion-fatigue testing under cyclic tensile-compression loading.",
        "my_comments": "• Exemplary industrial hybrid manufacturing concept: high productivity (4.85 kg/h) + mechanical surface enhancement (UIT).\n• Deep compressive stress (-385 MPa) combined with higher yield strength is ideal for fatigue-critical structures."
    },
    {
        "id": "P26",
        "category": "Ultrasonic",
        "title": "Review: The Metal Additive-Manufacturing Technology of the Ultrasonic-Assisted Wire-and-Arc Additive-Manufacturing Process",
        "year": 2022,
        "journal": "Metals, 12(8):1359",
        "doi": "https://doi.org/10.3390/met12081359",
        "material": "Review across Titanium, Aluminum, Stainless Steel, and Nickel Superalloys",
        "process_methodology": "Systematic review of Ultrasonic-Assisted WAAM (UA-WAAM); Classification of transducer coupling configurations; Physical mechanisms (cavitation, acoustic streaming, thermal effect); Mechanical property and stress relief synthesis.",
        "key_params": "Coupling modes: Substrate vibration, direct molten pool immersion, ultrasonic wire vibration, interlayer ultrasonic impact peening (UIP/UIT); Frequency: 20–40 kHz; Power: 0.5–2.5 kW.",
        "observations": "• UA-WAAM resolves the fundamental bottlenecks of conventional WAAM: coarse columnar grains, strong texture anisotropy, tensile residual stress, and pores.\n• Cavitation-induced dendrite fragmentation is the primary driver of Columnar-to-Equiaxed Transition (CET).\n• Direct molten pool acoustic coupling provides maximum grain refinement but requires specialized refractory sonotrode tips.\n• Substrate ultrasonic vibration is easiest to implement industrially but suffers acoustic wave attenuation as part height exceeds 100 mm.\n• Trailing ultrasonic impact treatment (UIT) is the most effective approach for eliminating tensile residual stresses and inducing compressive layers.\n• Ultrasonic vibration promotes uniform dispersion of secondary reinforcing phases and accelerates hydrogen bubble outgassing.",
        "results": "• Grain structure shifts from anisotropic columnar prior-beta/austenite grains to fine isotropic equiaxed grain networks.\n• Radiographic inspection confirms order-of-magnitude reduction in gas pores across light alloys.\n• Yield and tensile strength improved by 15% to 35% across aluminum and titanium alloys.\n• Ductility (elongation to failure) increased by 20% to 50% due to grain boundary tortuosity.\n• Average grain size refined by up to 75%; residual tensile stresses reduced by >50%.",
        "future_work": "• Development of adaptive resonance-tracking ultrasonic generators that compensate for temperature-dependent acoustic velocity shifts.\n• Integration of multi-axis robotic trailing UIT heads for complex 3D non-planar toolpaths.",
        "my_comments": "• Excellent state-of-the-art review classifying all ultrasonic WAAM hardware configurations.\n• Distinguishes between in-situ liquid cavitation (grain refinement) and post-solidification UIT (compressive stress generation)."
    },
    {
        "id": "P27",
        "category": "PFM",
        "title": "Monte-Carlo-Assisted Phase Field Simulations of Grain Structure Evolution in Wire Arc Additive Manufacturing",
        "year": 2022,
        "journal": "Materials, 15(14):4912",
        "doi": "https://doi.org/10.3390/ma15144912",
        "material": "Austenitic Stainless Steel & Nickel Superalloys",
        "process_methodology": "Hybrid multiscale model: Macro FEM thermal history -> Mesoscopic Multi-Phase-Field (MPF) for dendritic solidification -> Potts Monte Carlo (MC) for solid-state grain growth during multi-pass reheating.",
        "key_params": "Thermal gradient G = 10^4–10^6 K/m; Solidification rate R = 1–20 mm/s; 36 non-conserved orientation order parameters η_i; Grain boundary mobility M_GB; Grain boundary energy γ_GB = 0.6 J/m².",
        "observations": "• Solidification grain morphology in WAAM is primarily governed by the ratio G/R (morphological stability) and product G·R (cooling rate).\n• Epitaxial growth dominates at the fusion boundary where substrate grains with <001> easy-growth axes aligned with heat flux outgrow misoriented grains.\n• Thermal reheating from subsequent passes triggers solid-state grain boundary migration, causing significant grain coarsening in the HAZ.\n• Columnar-to-equiaxed transition occurs when heterogeneous nucleation ahead of the solidification front reaches a critical particle density.\n• Multi-phase-field accurately simulates competitive dendritic overgrowth and crystallographic texture evolution during single-track solidification.\n• Potts Monte Carlo module efficiently captures solid-state recrystallization and normal grain growth during cyclic multi-layer reheating.",
        "results": "• Phase-field simulations reveal competitive growth where favorably oriented <001> dendritic arms pinch off misaligned neighbors.\n• Grain aspect ratio evolves from high elongation (>10) in pure columnar regimes to near-unity (~1.5) in equiaxed zones.\n• CET boundary established at G^3.4 / R < 1.2×10^5 K^3.4·s/m^4.4 with heterogeneous nucleant density N_0 > 10^12 m^-3.\n• Average grain size in the re-heated HAZ coarsened by 45% compared to the as-solidified dendritic state.\n• Predicted grain morphology map matched experimental EBSD pole figures across diverse G and R processing windows.",
        "future_work": "• Incorporating fluid convection (Marangoni flow) into the phase-field module to capture flow-induced grain deflection.\n• Extending from 36 discrete orientation states to continuous quaternion-based 3D crystallographic orientation space.",
        "my_comments": "• Direct methodological blueprint for coupling macroscopic thermal FEM with mesoscopic phase-field grain growth.\n• The G^3.4/R criterion provides a quantitative benchmark for predicting CET in thesis simulations."
    },
    {
        "id": "P28",
        "category": "PFM",
        "title": "The Interaction between Grains during Columnar-to-Equiaxed Transition in Laser Welding: A Phase-Field Study",
        "year": 2021,
        "journal": "Metals, 11(6):950",
        "doi": "https://doi.org/10.3390/met11060950",
        "material": "Al-4.5 wt% Cu Binary Alloy",
        "process_methodology": "Quantitative 2D Phase-Field Model with Karma thin-interface asymptotics and auxiliary anti-trapping current; Explicit finite difference solver; Solute conservation and constitutional supercooling analysis.",
        "key_params": "Al-4.5 wt% Cu; Interface width W0 = 0.01 μm; Anti-trapping coefficient a_at = 1/(2√2); Thermal gradient G = 50–500 K/mm; Solidification velocity Vp = 10–100 mm/s; Nucleant density N0 = 10^11–10^13 m^-3; Liquidus slope m = -3.44 K/wt%; Partition coeff k0 = 0.17.",
        "observations": "• Investigated the dynamic solutal interactions between advancing columnar dendritic fronts and nucleating equiaxed grains.\n• Equiaxed grains nucleate in the constitutionally supercooled liquid zone ahead of the advancing columnar dendritic tips.\n• Growing equiaxed grains reject copper solute into the surrounding liquid, creating an elevated solutal diffusion boundary layer.\n• Solute enrichment ahead of columnar tips dramatically reduces local constitutional supercooling, decelerating columnar tip velocity.\n• When equiaxed grain volume fraction exceeds 49% (extended Hunt CET criterion), columnar dendrite advance is completely arrested.\n• Competitive growth between adjacent equiaxed grains leads to solutal impingement and secondary arm coarsening.",
        "results": "• Phase-field maps clearly show the solutal blocking mechanism: equiaxed solute halos physically engulf and halt columnar dendrite tips.\n• Columnar dendrites exhibit tip splitting and lateral branching when encountering the asymmetric solutal field of equiaxed grains.\n• Columnar dendritic tip velocity dropped by 68% upon entering the solutal diffusion field of nucleated equiaxed grains.\n• Critical cooling rate for full CET verified at G·R > 850 K/s for nucleant particle undercooling ΔT_N = 2.5 K.\n• Solute microsegregation in the terminal inter-dendritic liquid reached 17.5 wt% Cu, matching theoretical Scheil predictions.",
        "future_work": "• Extending the 2D quantitative phase-field model to 3D to capture true spherical equiaxed envelope geometries.\n• Coupling melt convection to simulate the hydrodynamic transport and drift of un-attached equiaxed nuclei in the melt pool.",
        "my_comments": "• Visualizes and proves the solutal blocking mechanism underlying the classical Hunt CET theory.\n• Anti-trapping current formulation is essential to prevent artificial solute trapping at high interface velocities."
    },
    {
        "id": "P29",
        "category": "Process",
        "title": "Case Study Report on Design, Manufacturing and Digital Representation of a DED-Arc Steel Node for Construction",
        "year": 2024,
        "journal": "Case Studies in Construction Materials, 20:e03102",
        "doi": "https://doi.org/10.1016/j.cscm.2024.e03102",
        "material": "G3Si1 / ER70S-6 Structural Steel",
        "process_methodology": "Robotic CMT-WAAM (KUKA 6-axis robot + Fronius TPS 400i); Topology optimization; Non-planar slicing toolpaths; 3D structured-light optical scanning (GOM ATOS); Full-scale structural load testing.",
        "key_params": "Wire: 1.2 mm; Current: 140–180 A; Travel speed: 8–12 mm/s; Slicing layer thickness: 1.8 mm; Node weight: 35 kg; Component height: 450 mm; Wall thickness: 8–14 mm.",
        "observations": "• Demonstrated the end-to-end industrial manufacturing workflow for a 35 kg topology-optimized hollow structural steel node.\n• Non-planar robotic slicing eliminates staircase stepping defects in steeply inclined overhang branches (>45°).\n• Heat accumulation during continuous multi-branch deposition causes localized over-deposition at branch intersections.\n• 3D structured light optical scanning provides full-field geometric deviation analysis against nominal CAD geometry.\n• Machining allowances of 2.5 mm on connecting flange faces were sufficient to achieve precision bolting interfaces.\n• Full-scale static load testing confirmed that the hollow WAAM node met and exceeded structural Eurocode 3 building design standards.",
