Repository: Pranay1004/WAAM_IIST

# WAAM_IIST

**Wire Arc Additive Manufacturing (WAAM) — multiphysics FEM simulation framework & laboratory tooling**
This repository bundles two complementary projects:

| Project | What it is |
|---|---|
| [`WAAM-Framework/`](WAAM-Framework/) | Production-grade **simulation pipeline**: STL/STEP → adaptive slicing → conformal tetrahedral meshing → **FreeFEM++** transient thermal–mechanical FEM (Goldak double-ellipsoid heat source, quiet-element activation, MUMPS direct solver) → energy-balance audit → publication-grade postprocessing (plots, thermocouples, build animation, self-contained HTML report) + Tkinter GUI. |

File: Literaure_Survey/papers_db.json (part 3 of 5)
[
        "results": "• Smooth surface finish achieved using CMT arc mode; excellent branch hollow cavity geometry without internal collapses.\n• Destructive cross-sectional macrographs confirmed complete lack of internal lack-of-fusion defects or porosity.\n• Achieved a 42% weight reduction compared to a solid cast steel construction node.\n• Total robotic arc manufacturing time was 6.8 hours with an average deposition rate of 2.1 kg/h.\n• 92% of the scanned as-built surface fell within a ±1.2 mm geometric tolerance; ultimate load capacity exceeded Eurocode 3 by 35%.",
        "future_work": "• Dynamic fatigue testing under civil structural wind and seismic cyclic load spectra.\n• Implementing active closed-loop thermal pyrometry to dynamically throttle robotic travel speed at geometric intersection vertices.",
        "my_comments": "• Exemplary real-world digital twin case study showing design-fabrication-metrology-testing integration.\n• Proves that large-scale WAAM structural steel nodes are structurally reliable for civil infrastructure."
    },
    {
        "id": "P30",
        "category": "Simulation",
        "title": "Residual Stress Formation and Control in Wire Arc Additive Manufacturing: Mechanisms, Characterization, and Mitigation Strategies",
        "year": 2026,
        "journal": "Journal of Mechanical Science and Technology, 40(9):6663–6685",
        "doi": "https://doi.org/10.1007/s12206-026-0640-z",
        "material": "Comprehensive Review (Structural Steels, Titanium, Aluminum, Inconel Superalloys)",
        "process_methodology": "Comprehensive critical review; Residual stress origin mechanics (thermal contraction, solid-state phase transformation, structural constraint); Measurement methods (neutron diffraction, synchrotron XRD, contour method, hole drilling, DIC); In-situ and ex-situ mitigation taxonomy.",
        "key_params": "In-situ rolling forces: 50–100 kN; Ultrasonic impact frequencies: 20–30 kHz; Substrate preheating: 100–400°C; Trailing thermoelectric cooling: 10–50°C/s; Post-weld heat treatment (PWHT).",
        "observations": "• Residual stress in WAAM is primarily thermal-contraction driven, resulting in high longitudinal tensile stress along the deposition path.\n• Peak tensile residual stresses consistently concentrate at the top deposited surface and the deposit-substrate interface boundary.\n• In austenitic stainless steels, titanium, and nickel alloys, tensile residual stress frequently reaches 80–100% of room-temperature yield strength.\n• In ferritic and martensitic steels, volumetric expansion during solid-state phase transformation counteracts thermal contraction, lowering peak stresses.\n• In-situ high-pressure interpass rolling (50–100 kN) induces deep compressive plastic deformation, converting tensile stresses to compression.\n• Interpass cooling and optimized clamping reduce global distortion by up to 40% but can elevate localized internal residual stress.",
        "results": "• Longitudinal residual stress profiles in non-transforming alloys show monolithic tensile peaks, whereas transforming steels show M-shaped valleys.\n• Interpass rolling and ultrasonic impact peening create a deep compressive surface barrier that inhibits fatigue crack initiation.\n• In-situ rolling reduces residual stress peaks by up to 75% and completely suppresses component distortion.\n• Trailing thermoelectric cooling reduces baseline thermal accumulation and cuts distortion by 40%.\n• Post-weld stress-relief heat treatment relieves 70–90% of accumulated residual stresses across Ti-6Al-4V and steel builds.",
        "future_work": "• Developing fast, non-destructive in-situ residual stress measurement techniques suitable for live monitoring during deposition.\n• Formulating unified fracture mechanics models to predict fatigue crack growth in the presence of complex multiaxial residual stress fields.",
        "my_comments": "• Essential comprehensive literature review on residual stress mechanics in WAAM.\n• Distinguishes between global distortion mitigation (clamping/cooling) and internal stress relief (rolling/peening/PWHT)."
    },
    {
        "id": "P31",
        "category": "Simulation",
        "title": "Modelling of Wire-Arc Additive Manufacturing – A Review",
        "year": 2023,
        "journal": "Advances in Industrial and Manufacturing Engineering, 6:100121",
        "doi": "https://doi.org/10.1016/j.aime.2023.100121",
        "material": "Review across Titanium, Steels, Aluminum, and Inconel Alloys",
        "process_methodology": "Comprehensive review of WAAM modeling methodologies; Heat source models (Goldak, Gaussian, conical); Material deposition techniques (element birth/death, quiet elements, adaptive meshing); CFD melt pool, thermo-mechanical FEA, Cellular Automata/PFM, and Machine Learning surrogate models.",
        "key_params": "Goldak efficiency factors: GMAW (0.75–0.85), GTAW (0.60–0.75), PAW (0.65–0.80), CMT (0.80–0.90); Mesh strategies: adaptive h-refinement, octree subdivision; Time stepping: adaptive Courant and thermal convergence limits.",
        "observations": "• Thermal models calibrated with Goldak double-ellipsoid volumetric heat sources consistently predict transient temperature histories within 5–10% error.\n• Accurately capturing distortion and residual stresses requires incorporating temperature-dependent plastic properties and transformation strains.\n• Melt pool CFD simulations demonstrate that Marangoni flow directions and Lorentz forces dominate bead penetration depth and aspect ratio.\n• Adaptive mesh refinement (AMR) dynamically refines the grid around the moving heat source while coarsening cooled regions, slashing runtimes.\n• Cellular Automata and Phase-Field models simulate grain texture, columnar-to-equiaxed transition, and dendritic arm spacing.\n• Physics-Informed Neural Networks (PINNs) and machine learning surrogates achieve real-time prediction of thermal cycles and bead dimensions.",
        "results": "• CFD models illustrate inward vs outward Marangoni flow patterns dictated by trace surfactant concentrations (S, O).\n• AMR schemes maintain sharp thermal gradient resolution at the fusion boundary while keeping global DOFs low.\n• Adaptive mesh refinement reduces thermo-mechanical computation time by 60% to 80% without sacrificing peak stress accuracy.\n• PINN surrogate models predict 3D thermal fields >1000× faster than traditional transient implicit FE solvers.\n• Calibrated Goldak efficiencies: GMAW = 0.80, CMT = 0.85, GTAW = 0.70.",
        "future_work": "• Developing unified, two-way coupled multiscale frameworks bridging atomistic phase-field kinetics with macroscopic structural FEA.\n• Establishing open-source, standardized benchmark experimental datasets for international model validation.",
        "my_comments": "• Excellent handbook for numerical model selection and solver setup in WAAM.\n• Moving from linear deposition paths to complex arbitrary non-linear toolpaths requires adaptive heat source re-orientation."
    },
    {
        "id": "P32",
        "category": "Multi-Material",
        "title": "Development of Multi-Material Components via Robotic Wire Arc Additive Manufacturing",
        "year": 2021,
        "journal": "International Journal of 3D Printing Technologies and Digital Industry, 5(3):721–729",
        "doi": "https://doi.org/10.46519/ij3dptdi.1033374",
        "material": "ER70S-6 (Ferritic Low Carbon Steel) + ER316L (Austenitic Stainless Steel)",
        "process_methodology": "Robotic GMAW-WAAM (Gedik Welding / Motoman robot); Sequential deposition of 10 layers ER70S-6 base followed by 10 layers ER316L top; Optical microscopy, SEM, EDS elemental area/line mapping; High-density Vickers microhardness (HV5) profiling.",
        "key_params": "Wire diameter: 1.2 mm; 10+10 layers (total height 70 mm, 35 mm per alloy section); Shielding: Ar+18% CO2 for ER70S-6, Ar+2.5% CO2 for ER316L; Microhardness pitch: 0.5 mm spacing across 70 mm length.",
        "observations": "• Successfully manufactured a defect-free, fully dense bimetallic component joining low-carbon steel (ER70S-6) and stainless steel (ER316L).\n• No microcracks, porosity, or lack-of-fusion defects observed across the dissimilar fusion boundary.\n• Pronounced carbon migration occurs from the ferritic ER70S-6 steel into the austenitic ER316L layer driven by chemical potential gradients.\n• Carbon diffusion creates a distinct carbon-depleted, soft heat-affected zone (HAZ) on the ferritic side of the fusion boundary.\n• The stainless steel interface boundary becomes carbon-enriched, promoting localized martensitic/bainitic hardening upon rapid cooling.\n• Microstructure displays strong epitaxial grain growth on the ferritic side transitioning to cellular-dendritic austenite with skeletal delta-ferrite.",
        "results": "• EDS elemental line scans confirm smooth, continuous diffusion gradients of Cr, Ni, and Fe across the 100 μm wide transition zone.\n• Microstructural transition shows ferritic-pearlitic matrix -> carbon-depleted ferrite -> martensitic/austenitic boundary -> dendritic SS316L.\n• Peak microhardness recorded directly at the bimetallic interface (215–230 HV5) due to carbon migration and rapid quench.\n• ER316L stainless steel layers maintained steady microhardness between 180 and 195 HV5.\n• ER70S-6 HAZ dropped to a minimum hardness of 140–148 HV5 in the carbon-depleted zone before recovering to 165–172 HV5 near the baseplate.",
        "future_work": "• Uniaxial tensile testing and interfacial shear testing across the bimetallic junction to evaluate joint mechanical efficiency.\n• Thermodynamic CALPHAD and Schaeffler diagram modeling to predict precise phase constitution in the mixed transition zone.",
        "my_comments": "• Carbon migration across the ferritic-austenitic interface is the governing metallurgical phenomenon.\n• Hardness peak at the interface and soft zone in the HAZ must be accounted for in bimetallic stress-strain models."
    },
    {
        "id": "P33",
        "category": "Multi-Material",
        "title": "Recent Progress and Scientific Challenges in Wire-Arc Additive Manufacturing of Metallic Multi-Material Structures",
        "year": 2025,
        "journal": "Journal of Manufacturing and Materials Processing, 9(8):284",
        "doi": "https://doi.org/10.3390/jmmp9080284",
        "material": "Multi-Material Systems (Steel-Stainless Steel, Steel-Nickel, Ti-Al, Fe-Al, Cu-Steel FGMs)",
        "process_methodology": "Comprehensive state-of-the-art review covering 160+ publications; Metallurgical compatibility criteria (Hume-Rothery, formation enthalpy ΔH_mix, CTE mismatch Δα); Interfacial intermetallic compound (IMC) kinetics; Defect mitigation strategies.",
        "key_params": "Arc modes: CMT, Pulsed GMAW, Tandem Wire, Plasma-TIG; Heat inputs: 0.2–1.8 kJ/mm; Interpass temperatures: 50–250°C; Deposition rates: 2–10 kg/h; Intermediate buffer interlayers (Ni, V, Cu, Cr).",
        "observations": "• Multi-material WAAM offers massive deposition rate advantages (2–10 kg/h) and cost efficiency for large multi-metal parts compared to powder AM.\n• Identified three core scientific bottlenecks: (1) brittle interfacial IMC formation, (2) thermal expansion mismatch cracking, and (3) solute macrosegregation.\n• Direct joining of highly dissimilar pairs (e.g. Ti-Al, Fe-Al) forms continuous brittle intermetallic layers (FeAl3, Fe3Al, TiAl3, NiTi2) that crack spontaneously.\n• Thermal expansion mismatch (Δα > 5×10^-6 /K) induces severe interfacial shear residual stresses during cooling.\n• Designing intermediate functionally graded transition layers or compatible buffer metals (e.g. Ti-V-Cr-Fe or Cu-Ni-Steel) eliminates brittle IMCs.\n• Active thermal control (low heat input CMT mode, interpass cooling, ultrasonic assistance) suppresses excessive liquid-state interdiffusion.",
        "results": "• Interlayer buffering transforms continuous brittle intermetallic films into isolated, harmless dispersed precipitates.\n• Microstructural transitions across graded zones show smooth crystallographic lattice parameter adaptation without micro-fissuring.\n• Properly designed functionally graded buffer layers recover joint tensile efficiency up to 85–95% of the weaker parent metal (vs. <30% for unbuffered joints).\n• Thermal expansion mismatch Δα > 25% increases interfacial cracking susceptibility by over 70%.\n• CMT arc control restricts the interfacial IMC layer thickness below the critical 2–5 μm brittleness threshold.",
        "future_work": "• Developing dynamic CALPHAD-coupled CFD models to predict non-equilibrium phase formation in dissimilar melt pools.\n• Establishing standardized fatigue, creep, and fracture toughness design codes for additively manufactured multi-materials.",
        "my_comments": "• Definitive modern review on multi-material WAAM thermodynamics and interfacial mechanics.\n• Essential guide for selecting buffer metals and predicting brittle intermetallic reactions."
    },
    {
        "id": "P34",
        "category": "Multi-Material",
        "title": "Wire-Based Additive Manufacturing of Multi-Material Structures: A Review",
        "year": 2025,
        "journal": "Journal of Composites Science, 9(10):534",
        "doi": "https://doi.org/10.3390/jcs9100534",
        "material": "Review across Al/Steel, Ti/Al, Ti/Steel, Cu/Steel, and Ni/Steel Bimetals & FGMs",
        "process_methodology": "Comparative technology review of Wire-Based Additive Manufacturing (WBAM: WAAM, Laser-Wire LWAM, Electron Beam EBAM); Thermodynamic analysis of interfacial reactions; Wire feeding mechanisms (dual wire, tandem, synchronized switching).",
        "key_params": "Technology share: WAAM accounts for 70–80% of wire AM; Deposition rates: WAAM (2–10 kg/h) vs. LWAM (0.5–2 kg/h) vs. EBAM (1–5 kg/h); Heat inputs: 0.15–2.0 kJ/mm; Material utilization: ~95%.",
        "observations": "• WAAM accounts for approximately 70–80% of all wire-fed metal additive manufacturing due to unmatched cost and deposition rate advantages.\n• Wire-based AM provides near-100% material efficiency and safe, contamination-free processing compared to toxic, combustible metal powders.\n• Dual-wire co-deposition enables in-situ continuous compositional tailoring and customized functional gradient fabrication.\n• Major metallurgical challenge in wire multi-materials is brittle intermetallic phase growth governed by Gibbs free energy of formation (ΔG°).\n• Laser-wire (LWAM) and electron beam (EBAM) offer lower heat input and smaller HAZ but suffer from high capital cost and limited build envelopes.\n• Hybrid manufacturing (in-situ rolling, interpass peening, ultrasonic vibration) is vital to control residual stresses in dissimilar wire deposits.",
        "results": "• Microstructure transitions in dual-wire FGMs exhibit smooth phase progression from FCC austenite to BCC ferrite without sharp interfaces.\n• Interlayer additions (e.g. nickel buffer for Cu/Steel or vanadium for Ti/Steel) successfully bypass thermodynamic miscibility gaps.\n• WAAM achieves deposition rates up to 10 kg/h with ~95% material utilization efficiency.\n• Cu/SS bimetals achieve 88–92% joint tensile efficiency when fabricated with an intermediate nickel buffer.\n• Al/Steel joints require IMC layer thickness below 2–5 μm to achieve tensile strengths >180 MPa (vs. <50 MPa for uncontrolled joints).",
        "future_work": "• Developing real-time closed-loop compositional feedback systems in dual-wire WAAM using in-situ optical emission spectroscopy.\n• 3D multi-component phase-field simulations to model complex multi-phase microstructures in graded wire deposition.",
        "my_comments": "• Excellent technological comparison between WAAM, Laser-Wire, and Electron Beam wire AM.\n• Confirms WAAM's dominance (70–80% share) for large-scale multi-material components."
    },
    {
        "id": "P35",
        "category": "PFM",
        "title": "Phase Field Modeling of Dendritic Growth and Coarsening in Al-Si Binary Alloys",
        "year": 2012,
        "journal": "Solidification, InTech Open, ISBN: 978-953-51-0366-0",
        "doi": "https://doi.org/10.5772/34248",
        "material": "Al-Si Binary Alloy",
        "process_methodology": "2D Phase-Field Model based on Kim-Kim-Suzuki (KKS) framework coupled with solute diffusion and thermal fields; Explicit Finite Difference Method (FDM) on regular Cartesian grid; Anisotropic interfacial energy.",
        "key_params": "Liquidus slope m = -6.6 K/wt%; Partition coefficient k0 = 0.13; Melting point Tm = 933.4 K; Gibbs-Thomson coefficient Γ = 1.96×10^-7 K·m; Grid spacing Δx = 0.03 μm; Time step Δt = 1.0×10^-7 s; 4-fold anisotropy ε4 = 0.01–0.05.",
        "observations": "• Formulated a quantitative diffuse-interface model for binary alloy solidification based on the KKS free energy framework.\n• Incorporated 4-fold anisotropic interfacial energy σ(θ) = σ0[1 + ε4·cos(4θ)] to drive preferred <100> dendritic growth.\n• Simulated steady-state primary dendritic tip velocity, tip radius selection, and secondary side-branching dynamics.\n• Demonstrated that side-branching is triggered by thermal/solutal noise perturbations and competitive arm growth.\n• Investigated isothermal coarsening (Ostwald ripening) of secondary dendrite arms driven by capillary curvature differences.\n• Smaller secondary arms with higher mean curvature dissolve, transferring solute to thicker primary trunks over time.",
        "results": "• Phase-field simulations capture the complete morphological evolution from initial spherical seed to 4-fold branched dendrite.\n• Ostwald ripening simulations show remelting of necked side-arms and coalescence of adjacent dendritic arms.\n• Steady-state dendritic tip velocity scales with undercooling as V_tip ∝ ΔT^2.6, validating Ivantsov transport theory.\n• Secondary Dendrite Arm Spacing (SDAS) coarsening exponent verified at n ≈ 0.32–0.34 (matching theoretical LSW t^1/3 law).\n• Solute concentration at the dendrite core accurately matches k0·C0 without unphysical solute trapping.",
        "future_work": "• Extending the 2D Cartesian model to 3D to simulate true 6-fold dendritic arm branching in cubic metals.\n• Incorporating fluid convection (melt flow) to investigate the effect of flow shearing on side-arm detachments.",
        "my_comments": "• Clear, pedagogical phase-field formulation for binary alloy solidification and coarsening.\n• Excellent benchmark for validating dendritic tip kinematics and Ostwald ripening scaling in Al alloys."
    },
    {
        "id": "P36",
        "category": "PFM",
        "title": "Modeling Melt Convection in Phase-Field Simulations of Solidification",
        "year": 1999,
        "journal": "Journal of Computational Physics, 154(2):468–496",
        "doi": "https://doi.org/10.1006/jcph.1999.6323",
        "material": "Pure Substances & Binary Alloys (Model Systems)",
        "process_methodology": "Unified diffuse-interface model coupling Phase-Field equations with Navier-Stokes momentum equations; Interfacial dissipative drag resistivity formulation; Finite Volume / Finite Difference discretization; Thin-interface asymptotic analysis.",
        "key_params": "Interface thickness W0; Kinematic viscosity ν; Prandtl number Pr = 1.0; Reynolds number Re = 0.1–10; Péclet number Pe = 0.1–5.0; Interfacial drag function h(φ) = φ² / (1-φ)³ (Carman-Kozeny porous media law).",
        "observations": "• Formulated a revolutionary diffuse-interface framework where Navier-Stokes equations are coupled to phase-field equations across diffuse boundaries.\n• Interfacial drag resistivity term naturally enforces the no-slip boundary condition at the solid-liquid interface without front tracking.\n• Melt convection upstream compresses the thermal and solutal boundary layers, steepening gradients at the advancing dendritic tip.\n• Upstream dendritic tip growth velocity is dramatically accelerated while tip radius sharpens.\n• Downstream dendritic growth is severely retarded or completely arrested due to the warm, solute-enriched flow wash.\n• Convective flow induces asymmetric secondary side-branching preferentially on the upstream flanks and tilts dendritic growth toward the flow.",
        "results": "• Fluid streamline contours show smooth deflection around complex dendritic geometries with zero-velocity enforced inside the solid phase.\n• Morphological asymmetry: upstream arms grow robustly while downstream arms undergo complete stunting and dissolution.\n• Upstream dendritic tip velocity increases by 200% to 400% under forced flow (Pe > 1) compared to stagnant melt growth.\n• Dendritic tip radius R_tip decreases by ~35% on the upstream side.\n• Diffuse-interface drag formulation recovers analytical sharp-interface fluid velocity profiles within O(ε) error.",
        "future_work": "• Extending the coupled Phase-Field Navier-Stokes model to multi-component alloys with strong thermo-solutal buoyancy convection.\n• Implementing adaptive octree meshing to handle 3D convective dendritic growth at high Reynolds numbers.",
        "my_comments": "• The seminal, highly-cited cornerstone paper for coupling fluid flow with phase-field solidification.\n• The Carman-Kozeny drag formulation is the universal standard for enforcing no-slip in diffuse interface models."
    },
    {
        "id": "P37",
        "category": "PFM",
        "title": "Phase-Field Formulation for Quantitative Modeling of Alloy Solidification",
        "year": 2001,
        "journal": "Physical Review Letters, 87(11):115701",
        "doi": "https://doi.org/10.1103/PhysRevLett.87.115701",
        "material": "Binary Alloys (Model Solute System / Vanishing Solid Diffusivity)",
        "process_methodology": "Thin-interface asymptotic analysis of the phase-field equations carried to second order in interface width W0; Introduction of the auxiliary solute anti-trapping current j_at; Elimination of artificial interface kinetics and non-equilibrium solute trapping.",
        "key_params": "Anti-trapping current coefficient a_at = 1/(2√2); Interface width W0 / d0 ~ 10–100; Chemical potential formulation u; Vanishing solid diffusivity Ds → 0; Capillary length d0; Solute partition coefficient k.",
        "observations": "• Solved the fundamental limitation of phase-field models requiring atomic-scale grid resolution to simulate alloy solidification.\n• Standard diffuse-interface models exhibit artificial solute trapping and interface stretching kinetics when interface width W0 exceeds physical width.\n• Formulated an auxiliary solute anti-trapping current j_at = -a_at·W0·(1-k)·(∂φ/∂t)·(∇φ / |∇φ|) added to the solute conservation equation.\n• Anti-trapping flux precisely cancels out the non-physical solute accumulation caused by the finite thickness of the diffuse interface.\n• Thin-interface asymptotics rigorously map phase-field parameters to macroscopic Gibbs-Thomson relation and solute conservation conditions.\n• Enables quantitative, grid-independent simulations of dendritic growth at experimentally realistic low supercoolings (Δ ≪ 1).",
        "results": "• Completely eliminates spurious solute trapping across the diffuse boundary, enabling accurate simulation with Ds = 0 in the solid.\n• Dendritic tip operating state perfectly obeys microscopic solvability theory without numerical grid-pinning artifacts.\n• Predicted dendritic tip velocity V and selection parameter σ* = 2·D_L·d0 / (R²·V) ≈ 0.017 match solvability theory within <2%.\n• Convergence is verified across interface widths varying over an order of magnitude (W0/d0 = 10 to 80).\n• 1D planar partition profiles match exact Scheil and analytical sharp-interface solutions.",
        "future_work": "• Formulating multi-component anti-trapping current tensors for ternary and multi-component commercial superalloys.\n• Coupling the thin-interface formulation with high-performance GPU-accelerated AMR solvers.",
        "my_comments": "• The single most important theoretical breakthrough in quantitative phase-field modeling of alloy solidification.\n• Mandatory foundation for any quantitative solidification simulation in the Master's thesis."
    },
    {
        "id": "P38",
        "category": "PFM",
        "title": "Phase-Field Model for Binary Alloys (The KKS Model)",
        "year": 1999,
        "journal": "Physical Review E, 60(6):7186–7197",
        "doi": "https://doi.org/10.1103/PhysRevE.60.7186",
        "material": "Binary Alloys (Ni-Cu, Fe-C Model Systems)",
        "process_methodology": "Free-energy-based Phase-Field Model with equal chemical potential constraint (KKS Model); Definition of local concentration as c = h(φ)·cs + [1-h(φ)]·cl; Matched asymptotic expansions; 1D and 2D finite difference simulations.",
        "key_params": "Interfacial energy σ; Interface width 2λ; Gradient energy coefficient ε² = (3/2)·σ·λ; Barrier height w = 6σ/λ; Chemical potential constraint: μs(cs) = μl(cl) = μ; Solid/liquid partition coefficient k.",
        "observations": "• Developed the world-renowned Kim-Kim-Suzuki (KKS) model, resolving the thermodynamic inconsistency of the earlier WBM model.\n• In the KKS model, the interfacial region is treated as a mixture of solid and liquid phases with distinct local concentrations cs and cl.\n• Enforced an equal chemical potential constraint (μs(cs) = μl(cl)) at every point within the diffuse interface.\n• Eliminates the unphysical excess interfacial free energy and artificial solute adsorption present in the WBM formulation.\n• Allows the phase-field interface width 2λ to be chosen arbitrarily large (up to 50× physical width) without modifying bulk thermodynamics.\n• Establishes direct mathematical relationships between phase-field parameters (ε, w, M) and physical properties (σ, Tm, m, k, D_L).",
        "results": "• 1D solute concentration profiles show smooth, monotonic transitions across the interface without unphysical solute spikes.\n• 2D dendritic simulations accurately capture parabolic tip geometry and secondary arm branching dynamics.\n• Phase diagram equilibrium compositions at flat interfaces are recovered with zero thermodynamic error.\n• 1D planar front steady-state solute redistribution matches exact sharp-interface analytical solutions across wide growth rates.\n• Interface width can be chosen up to 50× larger than physical width without altering interfacial driving forces.",
        "future_work": "• Extending the KKS equal chemical potential formulation to multi-phase, multi-component systems coupled with CALPHAD databases.\n• Developing accelerated non-linear iterative root-finding algorithms for solving local chemical potential constraints on massive parallel grids.",
        "my_comments": "• The definitive thermodynamic phase-field model (KKS) implemented in major codes like MICRESS, PACE3D, and MOOSE.\n• Understanding the equal chemical potential constraint is essential for thesis PFM derivations."
    },
    {
        "id": "P39",
        "category": "PFM",
        "title": "Phase-Field Simulations of Non-Isothermal Binary Alloy Solidification",
        "year": 2001,
        "journal": "Acta Materialia, 49(4):573–581",
        "doi": "https://doi.org/10.1016/S1359-6454(00)00346-6",
        "material": "Ni-Cu Binary Solid Solution Alloy",
        "process_methodology": "Coupled non-isothermal Phase-Field, energy conservation (with latent heat source L·∂φ/∂t), and solute diffusion equations; Adaptive Finite Element Method (FEM) on unstructured triangular meshes; Solute and thermal boundary conditions.",
        "key_params": "Ni-Cu alloy (C0 = 0.408 Cu); Latent heat L = 2.35×10^9 J/m³; Thermal diffusivity α = 1.0×10^-5 m²/s; Solute diffusivity D_L = 1.0×10^-9 m²/s; Lewis number Le = α/D_L ~ 10^4; Anisotropy δ = 0.02–0.04; Prescribed cooling vs. constant heat extraction.",
        "observations": "• Formulated a coupled non-isothermal phase-field model that simultaneously accounts for solute redistribution and latent heat generation.\n• Solved the governing equations using an adaptive unstructured finite element method, dynamically refining elements near the moving interface.\n• Latent heat released at the advancing solidification front elevates local temperature, creating a localized thermal boundary layer.\n• Local thermal buildup lowers effective undercooling, retarding primary dendritic tip velocity compared to isothermal assumptions.\n• Under constant heat extraction conditions, recalescence occurs where interface temperature rebounds toward the liquidus.\n• Recalescence slows primary tip advance, allowing secondary side-branches to thicken and undergo competitive coarsening.",
        "results": "• Adaptive triangular mesh dynamically clusters around the solid-liquid interface, maintaining high resolution with minimal DOFs.\n• Thermal contours show localized heating around the dendritic tip which broadens the thermal envelope into the melt.\n• In non-isothermal growth, dendritic tip radius R_tip increases by 15% to 30% compared to pure isothermal conditions.\n• Primary tip velocity V_tip decreases by 20% to 50% due to local latent heat rejection.\n• Adaptive mesh refinement achieves identical numerical accuracy with 85% fewer degrees of freedom than uniform grids.",
        "future_work": "• Extending the non-isothermal adaptive FEM model to 3D domains to capture multi-directional heat dissipation.\n• Incorporating fluid convection to investigate how melt flow sweeps away rejected latent heat from the dendritic tip.",
        "my_comments": "• Demonstrates why non-isothermal modeling is critical: latent heat rejection significantly alters dendritic tip kinematics.\n• The Lewis number Le ~ 10^4 highlights the massive disparity between thermal and solutal diffusion lengths."
    },
    {
        "id": "P40",
        "category": "PFM",
        "title": "Phase-Field Model for Non-Isothermal Phase Transitions in Binary Alloys (WBM-II Model)",
        "year": 1993,
        "journal": "Physical Review E / Physica D, 47(3):1893–1909",
        "doi": "https://doi.org/10.1103/PhysRevE.47.1893",
        "material": "Binary Alloys (Thermodynamic Non-Isothermal Formulation)",
        "process_methodology": "Thermodynamically consistent Phase-Field formulation derived from a global entropy functional S(e, c, φ); Variational derivatives coupled with Onsager phenomenological coefficients; Asymptotic analysis to sharp-interface limits.",
        "key_params": "Entropy density functional S; Internal energy e; Solute concentration c; Order parameter φ; Gradient energy coefficients ε_e, ε_c, ε_φ; Positive-definite Onsager mobility matrix; Non-negative local entropy production S_gen ≥ 0.",
        "observations": "• Developed a fully thermodynamically consistent phase-field model for non-isothermal solidification derived from an entropy functional.\n• Ensures that the local rate of entropy production is strictly non-negative (S_gen ≥ 0), rigorously satisfying the Second Law of Thermodynamics.\n• Governing equations for phase field φ, solute concentration c, and internal energy e arise naturally from variational principles.\n• Demonstrates that solute trapping and non-equilibrium partition coefficients emerge naturally as kinetic limits at high interface velocities.\n• Matched asymptotic expansions prove that the diffuse interface converges exactly to classical energy and solute conservation conditions.\n• Establishes the mathematical framework for multi-field (thermal + solutal + structural) phase-field coupling.",
        "results": "• Formulated the fundamental entropy-gradient thermodynamic potential for non-isothermal alloy phase transitions.\n• Proves that diffuse-interface kinetic laws naturally recover sharp-interface Stefan and Gibbs-Thomson relations.\n• Matches classical sharp-interface energy conservation KS·(∂TS/∂n) - KL·(∂TL/∂n) = L·Vn in the asymptotic limit ε_φ → 0.\n• Captures solute trapping kinetics where the effective partition coefficient k(V) transitions from k0 to 1 as V → D_i / W.\n• Validated 1D planar solidification stability and recalescence temperature profiles under rapid cooling.",
        "future_work": "• Combining the entropy-functional thermodynamic consistency with the KKS equal chemical potential model.\n• Applying the non-isothermal formulation to rapid solidification conditions typical of laser and electron beam additive manufacturing.",
        "my_comments": "• Landmark theoretical paper proving thermodynamic consistency (2nd Law) in non-isothermal phase-field models.\n• Elegant variational derivation connecting entropy functionals with Onsager reciprocity."
    },
    {
        "id": "P41",
        "category": "PFM",
        "title": "Phase-Field Simulation for Non-Isothermal Solidification of Al-Cu Binary Alloy",
        "year": 2019,
        "journal": "Materials Research, 22(suppl. 2):e20180679",
        "doi": "https://doi.org/10.1590/1980-5373-MR-2018-0679",
        "material": "Al-4.5 wt% Cu Binary Alloy",
        "process_methodology": "Coupled non-isothermal Phase-Field, concentration, and temperature equations; Dilute solution thermodynamic approximation; 2D Finite Difference Method (FDM); Investigation of thermal undercooling, noise perturbation, and anisotropy.",
        "key_params": "Al-4.5% Cu; Liquidus slope m = -3.44 K/wt%; Partition coeff k0 = 0.17; Melting point Tm = 933.6 K; Gibbs-Thomson coeff Γ = 2.41×10^-7 K·m; Grid: 300×300; Δx = 0.03 μm; Δt = 2.0×10^-8 s; Undercooling ΔT = 10–30 K; Anisotropy ε = 0.02.",
        "observations": "• Simulated free dendritic growth of Al-4.5 wt% Cu alloy under non-isothermal conditions with varying undercooling and anisotropy.\n• Higher thermal undercooling accelerates primary dendritic tip growth velocity and narrows the dendritic trunk width.\n• Anisotropic interfacial energy strength (ε > 0.03) sharpens dendritic tips, promotes <100> crystallographic alignment, and suppresses tip splitting.\n• Random thermal perturbations trigger secondary side-branching along the primary dendritic trunk flanks.\n• Secondary arms compete for rejected copper solute; only arms with sufficient inter-branch diffusion space survive and coarsen.\n• Copper solute strongly segregates into the inter-dendritic liquid channels, reaching terminal eutectic concentrations.",
        "results": "• 2D concentration maps reveal severe copper microsegregation with solute-enriched liquid films surrounding dendrite arms.\n• Strong 4-fold anisotropy produces well-defined orthogonal dendritic crosses, while low anisotropy causes degenerate tip splitting.\n• Dendritic tip velocity scales linearly with undercooling: V_tip ≈ 0.012 m/s at ΔT = 10 K to 0.048 m/s at ΔT = 30 K.\n• Inter-dendritic copper concentration in the terminal liquid reached 18.0 wt% Cu (meeting the eutectic θ-Al2Cu formation threshold).\n• Secondary dendrite arm spacing (SDAS) decreased from 1.8 μm to 0.7 μm as undercooling increased from 10 K to 30 K.",
        "future_work": "• Incorporating solid-state back-diffusion during post-solidification cooling to evaluate homogenization of Cu coring.\n• 3D simulations coupling thermal stress to predict localized solidification cracking along solute-enriched inter-dendritic liquid films.",
        "my_comments": "• Provides direct quantitative parameters and microsegregation contours for Al-Cu alloys.\n• Solute buildup to 18 wt% Cu explains why 2xxx series aluminum is highly prone to hot tearing during welding."
    },
    {
        "id": "P42",
        "category": "PFM",
        "title": "Phase-Field Simulation of Solidification",
        "year": 2002,
        "journal": "Annual Review of Materials Research, 32:163–194",
        "doi": "https://doi.org/10.1146/annurev.matsci.32.101901.155803",
        "material": "Comprehensive Review of Pure Metals, Binary/Ternary Alloys, Eutectic & Peritectic Systems",
        "process_methodology": "Authoritative review of Phase-Field Modeling for solidification; Mathematical structure of diffuse interfaces; Asymptotic analysis (classical, thin-interface); Thermodynamics of free energy functionals; Discretization and multiscale coupling methods.",
        "key_params": "Order parameters: scalar phase field φ, vector/quaternion grain orientations η_i; Non-dimensional numbers: Péclet Pe, Lewis Le, Stefan St, Reynolds Re; Anisotropy functions; Thin-interface asymptotics.",
        "observations": "• Comprehensive review synthesizing the emergence of phase-field models as the dominant computational tool in solidification science.\n• Phase-field methods eliminate the need to explicitly track complex, moving solid-liquid topological boundaries in 2D and 3D.\n• Categorized models into classical sharp-interface asymptotics, KKS chemical potential models, and Karma thin-interface asymptotics.\n• Highlights the ability of phase-field models to simulate complex microstructure topologies: dendritic, cellular, eutectic, and peritectic.\n• Multi-phase-field models successfully simulate polycrystalline grain competition, grain boundary groove angles, and CET.\n• Identifies computational efficiency and multiscale coupling with macro-thermal models as the primary frontier for industrial applications.",
        "results": "• Demonstrates universal phase-field capabilities across pure dendrites, regular lamellar eutectics, and peritectic envelope growth.\n• Reviews thin-interface formulations that eliminate artificial interface kinetics without atomic-scale grid constraints.\n• Validates phase-field dendritic tip velocity and tip radius selection against Ivantsov and solvability theory with <1% error.\n• Eutectic lamellar spacing predictions match the classical Jackson-Hunt scaling relation (λ²·V = const).\n• Directional solidification cellular-to-dendritic transition velocities accurately reproduce Mullins-Sekerka stability thresholds.",
        "future_work": "• Developing accelerated adaptive multi-grid and GPU-parallel solvers for meter-scale 3D engineering components.\n• Direct thermodynamic and kinetic database coupling (CALPHAD) for multi-component commercial alloys.",
        "my_comments": "• The definitive, authoritative review on phase-field modeling of solidification.\n• Mandatory core citation providing the theoretical foundation for the entire thesis modeling chapter."
    },
    {
        "id": "P43",
        "category": "PFM",
        "title": "Phase-Field Model of Dendritic Growth in Binary and Ternary Alloys",
        "year": 2002,
        "journal": "Journal of Crystal Growth, 237–239:125–131",
        "doi": "https://doi.org/10.1016/S0022-0248(01)01894-4",
        "material": "Fe-C, Fe-P, Fe-C-P Ternary Steels & Al-Cu Alloys",
        "process_methodology": "Thin-interface Phase-Field model extended to ternary dilute alloys based on KKS equal chemical potential formulation; 2D explicit Finite Difference Method; Secondary Dendrite Arm Spacing (SDAS, λ2) prediction.",
        "key_params": "Fe-C (m_C = -78.0 K/wt%, k_C = 0.17); Fe-P (m_P = -31.3 K/wt%, k_P = 0.06); Al-Cu (m_Cu = -3.4 K/wt%, k_Cu = 0.14); Interface mobility M; Solidification time t_f; Cooling rate R_c = 1–100 K/s.",
