Repository: Pranay1004/WAAM_IIST

# WAAM_IIST

**Wire Arc Additive Manufacturing (WAAM) — multiphysics FEM simulation framework & laboratory tooling**
This repository bundles two complementary projects:

| Project | What it is |
|---|---|
| [`WAAM-Framework/`](WAAM-Framework/) | Production-grade **simulation pipeline**: STL/STEP → adaptive slicing → conformal tetrahedral meshing → **FreeFEM++** transient thermal–mechanical FEM (Goldak double-ellipsoid heat source, quiet-element activation, MUMPS direct solver) → energy-balance audit → publication-grade postprocessing (plots, thermocouples, build animation, self-contained HTML report) + Tkinter GUI. |

File: Literaure_Survey/papers_db.json (part 4 of 5)
[
        "observations": "• Extended the quantitative KKS phase-field formulation to ternary dilute alloys (Fe-C-P) at the thin-interface limit.\n• Evaluated the coupled redistribution of both fast-diffusing interstitial carbon and slow-diffusing substitutional phosphorus.\n• Addition of phosphorus significantly increases the total constitutional undercooling ahead of the advancing dendritic tip.\n• Enhanced constitutional undercooling sharpens the primary dendritic tip radius and accelerates tip growth velocity.\n• Evaluated the evolution of Secondary Dendrite Arm Spacing (SDAS, λ2) as a function of cooling rate and local solidification time t_f.\n• Demonstrated that phase-field simulations naturally capture the power-law kinetics of secondary arm coarsening.",
        "results": "• Phase-field simulations reveal complex ternary solute interactions: phosphorus strongly segregates into inter-dendritic spaces.\n• Secondary dendrite arm morphology exhibits competitive coarsening with larger arms consuming smaller neighbors.\n• Secondary Dendrite Arm Spacing follows the power law λ2 = A·(t_f)^n with coarsening exponent n = 0.33±0.02 for both Fe-C and Al-Cu.\n• Power-law exponent n = 0.33 perfectly validates the classical Kattamis-Coughlin coarsening theory.\n• Phosphorus exhibits severe microsegregation (reaching 4.5× nominal composition in liquid) due to its low partition coefficient (k_P = 0.06).",
        "future_work": "• Incorporating off-diagonal cross-diffusion terms (Onsager diffusion matrix) between carbon and alloying elements in the liquid phase.\n• Extending to multi-component stainless steels (Fe-Cr-Ni-Mo-C) for direct application to WAAM microstructures.",
        "my_comments": "• Essential reference for multi-component dendritic solidification.\n• Proves that phase-field simulations quantitatively reproduce the experimental SDAS scaling law (λ2 ∝ t_f^1/3)."
    },
    {
        "id": "P44",
        "category": "PFM",
        "title": "The Phase-Field Method: Simulation of Alloy Dendritic Solidification during Recalescence",
        "year": 1996,
        "journal": "Metallurgical and Materials Transactions A, 27(3):657–669",
        "doi": "https://doi.org/10.1007/BF02648956",
        "material": "Ni-Cu Ideal Binary Solution Alloy",
        "process_methodology": "Coupled non-isothermal Phase-Field, solute diffusion, and heat conservation equations (WBM formulation); 2D explicit time-stepping Finite Difference Method on uniform Cartesian mesh; High initial undercooling and recalescence analysis.",
        "key_params": "Ni-Cu alloy (C0 = 0.408 Cu); Hypercooling limit ΔT_hyp = L/Cp ≈ 400 K; Grid: 400×400 to 600×600; Interface thickness parameter ε; High initial thermal supercooling.",
        "observations": "• Investigated dendritic growth of a binary alloy into a highly undercooled melt undergoing rapid recalescence.\n• Solved coupled equations for order parameter φ, solute concentration c, and temperature T on uniform Cartesian grids.\n• At early stages (high undercooling), dendritic growth is governed by rapid thermal diffusion with significant solute trapping.\n• As latent heat is released, the surrounding melt warms rapidly (recalescence), raising interface temperature back toward the liquidus.\n• Onset of recalescence causes a dramatic slowdown in primary dendritic tip velocity by over an order of magnitude.\n• Solidification shifts from thermally controlled growth to solute-diffusion-limited growth, triggering intense secondary arm proliferation.",
        "results": "• Captures the transition from smooth needle-like thermal dendrites to highly branched solutal dendrites during recalescence.\n• 2D concentration contours accurately reproduce core-to-rim microsegregation (coring) profiles across dendrite trunks.\n• Captured the full recalescence temperature-time history ΔT(t), showing rapid thermal rebound within microseconds.\n• Primary tip velocity drops by >90% upon the onset of recalescence as thermal undercooling collapses.\n• Solute concentration at the dendrite core reflects non-equilibrium solute trapping at high initial velocities.",
        "future_work": "• Reformulating the recalescence model using Karma thin-interface asymptotics to eliminate finite-interface solute adsorption.\n• Simulating cyclic recalescence during rapid multi-track additive manufacturing thermal pulses.",
        "my_comments": "• Classic, fundamental paper explaining the physics of recalescence during rapid solidification.\n• Clearly illustrates the transition from thermal-driven growth to solute-diffusion-controlled dendritic branching."
    },
    {
        "id": "P45",
        "category": "PFM",
        "title": "Prediction of Dendritic Growth and Microsegregation Patterns in a Binary Alloy Using the Phase-Field Method",
        "year": 1995,
        "journal": "Acta Metallurgica et Materialia, 43(2):689–703",
        "doi": "https://doi.org/10.1016/0956-7151(94)00285-1",
        "material": "Binary Ideal Solution Alloy (Model System)",
        "process_methodology": "Isothermal Phase-Field Model for binary alloy solidification (WBM formulation); Regular solution thermodynamics; 2D Finite Difference Method on uniform Cartesian grids; Systematic variation of undercooling and 4-fold anisotropy.",
        "key_params": "Dimensionless undercooling Δ = (TL - T)/(TL - TS); 4-fold anisotropy ε4 = 0.01–0.04; Interfacial energy σ0; Grid size Δx = 0.005 dimensionless units; Ideal solution free energy parameters.",
        "observations": "• First historic paper to demonstrate quantitative 2D microsegregation maps predicted directly from phase-field simulations.\n• Treated bulk liquid and solid phases as regular solutions with a diffuse order parameter describing interfacial transitions.\n• Evaluated the dependence of primary tip velocity, tip radius, and side-branching frequency on undercooling and anisotropy.\n• Confirmed that phase-field predictions of steady-state tip operating state (V·R² = const) match classical LKT marginal stability theory.\n• Side-branches initiate spontaneously through the amplification of numerical and thermal noise perturbations.\n• Successfully reproduced dendritic coring profiles and solute buildup in inter-dendritic liquid pools without empirical assumptions.",
        "results": "• Generated the first comprehensive 2D phase-field maps showing dendritic morphology, side-arm branching, and microsegregation.\n• Demonstrated that 4-fold anisotropy is mandatory to maintain stable dendritic tip growth and prevent tip splitting.\n• Dendritic tip selection parameter σ* = 2·D_L·d0 / (R²·V) ≈ 0.02 validated across various undercoolings against marginal stability theory.\n• Solute concentration in the primary dendrite core matches equilibrium k0·C0 at low undercoolings.\n• Side-branch spacing decreased systematically with increasing undercooling.",
        "future_work": "• Incorporating non-isothermal thermal fields and latent heat transport.\n• Developing adaptive mesh algorithms to overcome the extreme computational memory cost of 2D/3D uniform Cartesian grids.",
        "my_comments": "• Historic foundation for predicting microsegregation and dendritic coring using phase-field methods.\n• Paved the way for modern quantitative microstructural simulations in welding and additive manufacturing."
    },
    {
        "id": "P46",
        "category": "PFM",
        "title": "Phase-Field Model for Isothermal Phase Transitions in Binary Alloys (The WBM-I Model)",
        "year": 1992,
        "journal": "Physical Review A, 45(10):7424–7439",
        "doi": "https://doi.org/10.1103/PhysRevA.45.7424",
        "material": "Binary Alloys (Foundational Gradient Energy Formulation)",
        "process_methodology": "Foundational Ginzburg-Landau gradient energy phase-field derivation; Coupling of Cahn-Hilliard equation for conserved solute c and Allen-Cahn equation for non-conserved order parameter φ; Asymptotic analysis to sharp-interface Stefan problem; 1D and 2D finite difference.",
        "key_params": "Free energy functional F = ∫ [f(c,φ) + (1/2)·ε²·|∇φ|²] dV; Double-well potential g(φ) = φ²·(1-φ)²; Interpolation function p(φ) = φ³·(10 - 15φ + 6φ²); Gradient energy coefficient ε; Interfacial mobility M.",
        "observations": "• The landmark seminal paper that birthed the entire field of phase-field modeling for alloy solidification (WBM-I model).\n• Formulated a diffuse-interface model for binary alloys based on gradient thermodynamics and Ginzburg-Landau free energy functionals.\n• Coupled the Cahn-Hilliard diffusion equation for conserved solute concentration with the Allen-Cahn equation for phase order parameter.\n• Proved mathematically that diffuse-interface governing equations converge to the classical sharp-interface Stefan problem as ε → 0.\n• Diffuse-interface formulation naturally incorporates surface tension (Gibbs-Thomson effect), interface kinetics, and solute rejection without front tracking.\n• Simulated 1D planar front stability, Mullins-Sekerka morphological instability, and 2D cellular solidification transitions.",
        "results": "• Established the standard mathematical formulation for alloy phase-field modeling used across materials science.\n• Successfully simulated the morphological transition from stable planar interface to cellular/dendritic fingers.\n• Proved exact mathematical convergence of the diffuse interface to the classical Gibbs-Thomson relation: T_int = Tm + m·c_L - Γ·κ - V/μ_k.\n• Demonstrated 1D planar front solute segregation profiles matching sharp-interface analytical solutions.\n• Established mathematical relationships between gradient coefficient ε, barrier height w, and physical surface energy σ.",
        "future_work": "• Developing thin-interface formulations (achieved by Karma in 2001) to eliminate excess interface solute adsorption at finite ε.\n• Extending to multi-component, multi-phase systems with non-ideal thermodynamic databases.",
        "my_comments": "• The monumental foundational paper of phase-field solidification modeling (Wheeler-Boettinger-McFadden 1992).\n• Essential historical citation establishing the origin of gradient energy diffuse-interface methods."
    },
    {
        "id": "P47",
        "category": "Ultrasonic",
        "title": "Ultrasonically Assisted Hot-Wire Arc Additive Manufacturing Process of AA7075 Metal Matrix Nanocomposite",
        "year": 2023,
        "journal": "Journal of Alloys and Compounds, 936:168298",
        "doi": "https://doi.org/10.1016/j.jallcom.2022.168298",
        "material": "AA7075 Metal Matrix Nanocomposite (AA7075 + 1.7 vol% TiB2 nanoparticles)",
        "process_methodology": "Ultrasonically assisted hot-wire gas tungsten arc additive manufacturing (UA-HWAAM); Resistance pre-heating of TiB2/AA7075 feedstock wire coupled with immersed ultrasonic probe (20 kHz, 0–60% amplitude) directly behind the GTA arc pool; In-situ FLIR IR thermal imaging; Micro-tensile DIC testing and Vickers hardness mapping.",
        "key_params": "Wire diameter: 1.2 mm (AA7075 + 1.7 vol% TiB2); Current: 65–80 A, Voltage: 10 V (heat input reduced layer-by-layer: 80A L1 -> 75A L2 -> 70A L3 -> 65A L4+); Hot-wire resistance current: ~40 A; Travel speed: 2 ipm (0.85 mm/s) vs 3 ipm (1.27 mm/s); Wire feed speed: 20–30 ipm; Ultrasonic frequency: 20 kHz; UA power amplitude: 0%, 30%, 60%; Melt pool peak temp: ~1359 °C (2 ipm) vs 1270 °C (3 ipm); Argon shield gas: 25 CFH (11.8 L/min).",
        "observations": "• Hot-wire resistance heating preheats the wire, cleaning wire surface contaminants and significantly increasing deposition rate compared to cold-wire GTA-WAAM.\n• Direct immersion of the ultrasonic probe behind the arc eliminates acoustic energy attenuation typically observed in substrate-vibration setups.\n• Immersed ultrasonic probe applies intermolecular adhesive constraint at the melt pool top surface, generating a characteristic steeple-roof bead geometry and preventing melt run-off.\n• Acoustic cavitation and high-intensity acoustic streaming disperse agglomerated TiB2 nanoparticles uniformly throughout the matrix melt pool.\n• TiB2 nanoparticles act as heterogeneous nucleation sites, which, coupled with ultrasonic dendrite fragmentation, promotes a fine, uniform equiaxed grain structure across both interlayer and bulk regions.\n• High-intensity acoustic streaming accelerates the flotation and escape of hydrogen gas bubbles, suppressing microporosity formation.\n• Lower torch travel speed (2 ipm vs 3 ipm) prolongs the ultrasonic-melt interaction time, maximizing the de-agglomeration and degasification efficiency.",
        "results": "• Synergistic integration of hot-wire preheating and acoustic cavitation reduced internal porosity from 1.82% in conventional WAAM down to below 0.12% in UA-HWAAM.\n• Acoustic streaming and shockwaves broke up 40–60 nm TiB2 nanoparticle clusters, eliminating particle-depleted zones and achieving a homogeneous nano-reinforcement distribution.\n• Cross-sectional Vickers microhardness improved from 115 ± 8 HV in conventional deposits to 148 ± 5 HV in UA-HWAAM, with a highly uniform hardness profile across layer boundaries.\n• In-situ DIC micro-tensile evaluation demonstrated an ultimate tensile strength (UTS) of 468 ± 12 MPa and yield strength (YS) of 342 ± 9 MPa with 7.4% elongation in UA-HWAAM (2 ipm, 30% UA), outperforming conventional WAAM by over 28% in strength.\n• The steeple-roof surface profile generated by probe meniscus forces enhanced vertical build height per pass from 0.84 mm to 2.10 mm without triggering edge collapse or lack-of-fusion defects.",
        "future_work": "• Multi-physics phase-field modeling of nanoparticle pushing and engulfment dynamics under acoustic streaming flows in complex 7xxx alloys.\n• Investigation of post-deposition T6 solution and artificial aging heat treatment schedules to optimize η' (MgZn2) precipitation strengthening alongside TiB2 dispersoids.\n• Closed-loop acoustic power and torch travel speed control to dynamically regulate melt pool geometry and thermal gradients during large-scale component builds.",
        "my_comments": "• Masterfully addresses two fundamental bottlenecks of 7xxx WAAM: solidification cracking (via TiB2 inoculation) and high porosity/low deposition rate (via hot-wire + immersed ultrasonic cavitation).\n• Immersed ultrasonic probe method is vastly superior to substrate sonication for tall builds since acoustic energy does not attenuate with increasing build height."
    },
    {
        "id": "P48",
        "category": "Simulation",
        "title": "A Long-Term and Pragmatic Numerical Simulation of Wire Arc Additively Manufactured ER70S6 and ER316L Thin-Wall via Finite Difference Method",
        "year": 2025,
        "journal": "Progress in Additive Manufacturing, 10:11647–11663",
        "doi": "https://doi.org/10.1007/s40964-025-01307-x",
        "material": "ER70S-6 Low Carbon Steel and ER316L Austenitic Stainless Steel",
        "process_methodology": "3D Computational Fluid Dynamics (CFD) model based on the Finite Difference Method (FDM) coupled with Volume of Fluid (VOF) free-surface tracking; Navier-Stokes momentum equations with Carman-Kozeny porous media drag; Enthalpy-porosity phase change; Temperature- and surfactant-dependent surface tension; Robotic Pulsed GMAW (P-GMAW) validation across 25 layers.",
        "key_params": "Wire diameter: 1.2 mm; Nominal current: 125 A (effective 90 A); Voltage: 16–22 V; Travel speed: 0.17 m/min (2.83 mm/s); WFS: 4.7 m/min; Interpass cooling target: 100°C (flexible dwell time 100–180 s); Substrate: 8 mm steel; Layer height addition: ~1.8 mm/pass; Shielding: 99% Ar at 15 L/min; Droplet frequency: 60 Hz.",
        "observations": "• Solves the multi-scale discrepancy between droplet impingement scale and large-scale 25-layer thin-wall geometry using a pragmatic FDM formulation.\n• Surface tension gradient (dγ/dT) is identified as the single most critical driver of molten pool morphology and weld toe stability.\n• In ER70S-6, sulfur acts as a surface-active element, altering Marangoni convection from outward to inward flow and producing deeper finger-like penetration.\n• In ER316L, chromium and nickel contents dictate surface tension behavior, generating a broader and flatter molten puddle prone to lateral overflow.\n• As layer stacking accumulates heat, molten puddle morphology shifts from a stable finger-type geometry to an unstable cylindrical pool with elevated weld toe surface tension pressure.\n• Weld toe surface tension pressure exhibits abrupt spikes that reliably predict the onset of wall slumping and lateral sagging before experimental fabrication.",
        "results": "• Captures the complete thermo-fluid dynamic evolution across 25 successive deposited layers with an average layer height build-up of 1.8 mm per pass.\n• The model accurately pinpoints the critical layer threshold where lateral wall sagging initiates, matching experimental bead geometry within a 6.2% error margin.\n• Molten pool central temperature drops rapidly as the arc passes, while weld toe cooling exhibits an intrinsic thermal lag driven by Marangoni circulating vortices.\n• Surface tension pressure peaks at the weld toes exceed the capillary stabilization limit when local pool temperatures linger above 1350°C, triggering side slumping.\n• Interpass dwell time management (100 to 180 s) successfully prevents cumulative heat buildup, maintaining the deposit start temperature at 100°C and stabilizing vertical wall growth.",
        "future_work": "• Integrating real-time pyrometer and vision sensor data into the FDM boundary condition for adaptive closed-loop dwell time regulation.\n• Expanding the 3D FDM fluid framework to multi-pass intersecting geometries and curved toolpaths prone to localized heat accumulation.",
        "my_comments": "• Outstanding contribution demonstrating that FDM can simulate long-term multi-layer WAAM fluid flow without the prohibitive computational cost of traditional fine-mesh FEM.\n• The use of weld toe surface tension pressure as a mathematical criterion for sagging provides actionable guidance for thermal path planning."
    },
    {
        "id": "P49",
        "category": "Ultrasonic",
        "title": "A Hybrid Ultrasonic Strategy for Super Duplex Stainless Steel Welding: Coupling Arc Induced Acoustics and Mechanical Vibration to Refine Grains and Balance Phases",
        "year": 2026,
        "journal": "Journal of Materials Processing Technology, 353:119347",
        "doi": "https://doi.org/10.1016/j.jmatprotec.2026.119347",
        "material": "2507 Super Duplex Stainless Steel (25Cr–7.3Ni–4Mo–0.25N)",
        "process_methodology": "Hybrid Ultrasonic TIG (HU-TIG) coupling ultrasonic-frequency pulsed arc (UFP-TIG) with mechanical ultrasonic rolling vibration (UV-TIG); In-situ high-speed imaging and infrared thermography; EBSD grain orientation mapping; Phase fraction quantification (γ/α balance); Uniaxial tensile testing and fracture morphology analysis.",
        "key_params": "Base metal: 2507 SDSS plate (250×150×3 mm); Autogenous TIG; TS = 200 mm/min; UFP current: peak current 230 A, base current 90 A, frequency 50 kHz, duty cycle 50%; UV parameters: frequency 20 kHz, amplitude ~15 μm, rolling distance 170 mm trailing behind arc; Shielding gas: 99.9% Ar at 15 L/min.",
        "observations": "• Evaluates four discrete acoustic configurations: Conventional TIG (C-TIG), Ultrasonic-Frequency Pulsed TIG (UFP-TIG), Ultrasonic Vibration TIG (UV-TIG), and Hybrid Ultrasonic TIG (HU-TIG).\n• High-frequency current pulsing (50 kHz) induces electromagnetic arc constriction, concentrating arc energy density and enhancing weld penetration.\n• Arc-induced acoustic excitation raises melt pool peak temperature, which lowers melt dynamic viscosity and surface tension, substantially reducing acoustic attenuation.\n• The pre-conditioned low-viscosity melt dramatically amplifies the penetration and cavitation efficiency of the trailing mechanical ultrasonic vibration.\n• Intense acoustic cavitation and streaming break up dendritic skeletons and create abundant heterogeneous nucleation sites for intragranular austenite formation.\n• Kurdjumov-Sachs (K-S) interphase boundary fraction decreases, reflecting a disruption of strict crystallographic orientation relationships during rapid solidification.",
        "results": "• Electromagnetic arc constriction from 50 kHz current modulation deepens weld penetration by 32% compared to conventional unpulsed TIG arcs.\n• Ferrite grain size is refined by 51%, reducing the mean grain diameter from 143.4 μm in conventional TIG down to 70.2 μm under hybrid ultrasonic processing.\n• Austenite area fraction in the autogenous weld metal increases nearly threefold, rising from 6.9% to 20.0%, effectively restoring the critical γ/α phase balance without nitrogen gas additions.\n• Kurdjumov-Sachs boundary fraction drops from 38.6% to 20.3%, replacing low-angle boundaries with high-angle interphase boundaries that resist crack propagation.\n• Ultimate tensile strength rises from 732 MPa to 851 MPa (a 16% increase), while tensile elongation nearly doubles from 12.8% to 25.2% (a 97% improvement in plastic ductility).",
        "future_work": "• Translating the hybrid ultrasonic strategy to multi-layer WAAM builds to assess phase stability under repeated thermal remelting cycles.\n• Developing coupled acoustic-fluid-solidification phase-field models to simulate ultrasonic bubble collapse dynamics and δ -> γ solid-state phase transformation kinetics.",
        "my_comments": "• Solves the longstanding dilemma of phase imbalance in autogenous duplex stainless steel welding without requiring costly active shielding gas mixtures.\n• The synergy between arc-acoustic heating (reducing melt viscosity) and mechanical vibration (inducing cavitation) is a brilliant physics-based insight for WAAM melt pool control."
    },
    {
        "id": "P50",
        "category": "Microstructure",
        "title": "Achieving Fine-Grained Structure with Larger Ferrite Fraction via Local Dry Underwater WAAM to Enhance Corrosion Behavior of 308 L Stainless Steel",
        "year": 2024,
        "journal": "Construction and Building Materials, 457:139510",
        "doi": "https://doi.org/10.1016/j.conbuildmat.2024.139510",
        "material": "AISI 308L Stainless Steel (ER308LSi wire on SUS304 substrate)",
        "process_methodology": "Local Dry Underwater Wire Arc Additive Manufacturing (LDU-WAAM) equipped with an argon gas drainage shroud creating a local dry working cavity; Comparative analysis against On-Land WAAM; EBSD grain boundary and KAM analysis; TEM interface segregation; XPS surface passive film analysis; Electrochemical impedance spectroscopy (EIS) and potentiodynamic polarization in 3.5 wt% NaCl.",
        "key_params": "Wire: ER308LSi (1.2 mm); Substrate: SUS304 (200×100×10 mm); Deposition: 3 layers; Drainage gas: pure Ar at 45 L/min; Shielding gas: Ar at 18 L/min; Arc current: 140 A; Voltage: 19.5 V; Travel speed: 300 mm/min; Water depth: simulated marine environment; Layer height: ~2.4 mm.",
        "observations": "• Local dry underwater chamber effectively isolates the arc and melt pool from surrounding water, maintaining a stable arc without water vapor contamination.\n• High surrounding water heat dissipation dramatically increases the thermal gradient G and cooling rate R across all deposited layers.\n• Rapid water cooling alters ferrite morphology from a conventional coarse skeletal network to a highly refined lath-like structure.\n• The direct water contact on the exterior surface of the top layer induces an ultra-rapid quench, creating a dense equiaxed grain zone.\n• Low-angle grain boundaries (LAGBs) and coincidence site lattice Σ3 boundaries proliferate due to thermal contraction stresses.\n• Refined grain boundaries provide accelerated diffusion pathways for chromium atoms, promoting the formation of a dense, defect-free Cr2O3 and Fe2O3 passive film.",
        "results": "• Rapid water extraction refines the austenite grain size from 42.5 μm in on-land builds down to 18.3 μm in LDU-WAAM middle layers and 11.2 μm in the top layer.\n• Ferrite volume fraction increases from 7.4% (on-land) to 14.8% in the underwater middle layer and reaches 21.6% in the water-cooled top layer.\n• Low-angle grain boundary proportion increases from 34.2% to 58.7%, significantly reducing interfacial dislocation pile-up and boundary energy.\n• Pitting potential (E_pit) in 3.5 wt% NaCl shifts positively from 0.28 V_SCE (on-land) to 0.46 V_SCE (underwater middle) and 0.59 V_SCE (underwater top layer).\n• Corrosion current density drops by more than an order of magnitude from 3.15×10^-6 A/cm² to 2.84×10^-7 A/cm², confirming substantially enhanced marine corrosion resistance.",
        "future_work": "• Expanding LDU-WAAM to large-scale multi-pass structures (>20 layers) to evaluate residual stress distribution and hydrogen-assisted cracking susceptibility.\n• Developing multi-phase thermo-fluid models incorporating localized water boiling and steam blanket heat transfer coefficients around the gas shroud.",
        "my_comments": "• Proves that the steep cooling rates of underwater environments can be harnessed constructively to refine grains and boost corrosion resistance, turning an environmental challenge into a metallurgical advantage.\n• The transition to lathy ferrite with Kurdjumov-Sachs orientation successfully prevents local Cr depletion along phase interfaces."
    },
    {
        "id": "P51",
        "category": "PFM",
        "title": "Phase-Field Modeling and Experimental Investigation for Rapid Solidification in Wire and Arc Additive Manufacturing",
        "year": 2024,
        "journal": "Journal of Materials Research and Technology, 28:4585–4599",
        "doi": "https://doi.org/10.1016/j.jmrt.2024.01.021",
        "material": "Al-5 wt% Si Binary Alloy (ER4043 wire on AA6061-T6 substrate)",
        "process_methodology": "Quantitative Phase-Field Modeling for non-equilibrium rapid solidification implemented in the in-house EasyPhase solver; Modified anti-trapping current j_at incorporating continuous growth (CG) solute trapping kinetics; Nonlinear thermal gradient model G(t) coupled with torch scanning velocity; Pulsed TIG WAAM deposition experiments; SEM, EDS, and EBSD microstructural validation.",
        "key_params": "Filler: ER4043 (1.2 mm); Current: 100 A; Voltage: 14 V; Travel speeds: 3, 5, 8 mm/s; Argon flow: 15 L/min; Grid resolution: Δx = 0.8 W0; Interface width: W0 = 10 nm; Capillary length: d0 = 1.05 nm; Liquidus slope: m = -6.6 K/wt%; Partition coefficient: ke = 0.13; Solute diffusion speed: VD = 10 m/s.",
        "observations": "• Standard Karma thin-interface phase-field formulations assume local interfacial equilibrium, failing under rapid additive manufacturing cooling conditions (10^4 - 10^7 K/m).\n• Incorporates the continuous growth solute trapping model into the phase-field anti-trapping current via a velocity-dependent partition coefficient k(Vp).\n• Slower scanning speeds (3 mm/s) maintain high thermal gradients, promoting stable primary dendritic trunk growth along the build direction.\n• Accelerating scanning speed to 8 mm/s flattens the temperature gradient, increasing constitutional undercooling and promoting secondary arm branching.\n• Non-equilibrium solute trapping causes solute atoms to be engulfed into the solid phase, reducing solute accumulation in the mushy zone.\n• Columnar dendrites exhibit strong <100> crystallographic texture, introducing mechanical anisotropy along the build height.",
        "results": "• Successfully eliminates artificial interface-thickness-induced solute trapping while accurately capturing non-equilibrium partition kinetics during rapid WAAM solidification.\n• Primary dendrite arm spacing (PDAS) decreases from 18.5 μm at 3 mm/s scanning speed down to 7.2 μm at 8 mm/s, matching experimental SEM observations within 8.5%.\n• Solute concentration within the dendritic solid core increases from 0.85 wt% Si to 1.62 wt% Si as scanning speed rises from 3 to 8 mm/s, demonstrating solute trapping.\n• Simulated inter-dendritic relative solute supersaturation (c/cl0) spans 1.21 to 2.33, closely aligning with experimental EDS point measurements showing 30.6 to 42.7 at% Si at grain boundaries.\n• Grain morphology transitions from elongated columnar dendrites with aspect ratios >8 at low travel speeds to shorter, competitively growing dendrites at elevated travel speeds.",
        "future_work": "• Coupling the non-equilibrium phase-field model with full 3D melt pool fluid dynamics to capture Marangoni convection-induced dendrite fragmentation.\n• Extending the binary Al-Si phase-field formulation to multicomponent Al-Mg-Si-Cu alloys with multi-phase precipitation kinetics.",
        "my_comments": "• A critically needed advancement in PFM: standard Karma anti-trapping currents break down at high interface speeds, and this paper provides the exact modified formulation needed for rapid WAAM modeling.\n• Validating simulated inter-dendritic solute concentration against experimental EDS at grain boundaries sets a high benchmark for quantitative solidification modeling."
    },
    {
        "id": "P52",
        "category": "Simulation",
        "title": "A Fast Simulation Method for Thermal Management in Wire Arc Additive Manufacturing Repair of a Thin-Walled Structure",
        "year": 2024,
        "journal": "The International Journal of Advanced Manufacturing Technology, 132:1607–1619",
        "doi": "https://doi.org/10.1007/s00170-024-13427-9",
        "material": "S355 Structural Steel Plate and ER70S-6 Filler Wire",
        "process_methodology": "Subsea Wire Arc Additive Manufacturing (SWAAM) in-situ repair; 3D laser scan point-cloud damage acquisition; Delaunay triangulation surface meshing and automated slicing; 2D explicit Finite Difference Method (FDM) thermal solver tailored for thin-walled geometry; Automated interpass dwell time optimization; K-type thermocouple and IR thermal camera verification against 3D Abaqus FE models.",
        "key_params": "Damaged plate thickness: 8 mm; 2D FDM grid: Δx = Δy = 2 mm; Time step: Δt = 0.005 s; Arc current: 115 A; Voltage: 14.5 V; Travel speed: 6 mm/s; Arc efficiency: η = 0.8; Convective heat transfer coefficient: h = 25 W/(m²·K); Maximum allowed interpass temperature: 150°C.",
        "observations": "• Commercial 3D FEM codes are prohibitively slow for real-time robotic toolpath planning and thermal management during on-site repair.\n• For thin-walled geometries, through-thickness temperature gradients decay rapidly beyond the immediate torch zone, justifying a 2D planar thermal simplification.\n• Delaunay triangulation slices 3D damage point clouds into conformal deposition passes, generating raster infill paths and border perimeters automatically.\n• Explicit finite difference formulation accounts for conductive heat exchange, convective surface losses, and moving arc heat input without requiring matrix inversion.\n• Simulates dynamic interpass cooling breaks to keep the maximum local temperature strictly within the operational window (≤150°C).\n• Two unexpected experimental arc ignition failures were seamlessly tracked by the thermal solver, validating model robustness under real-world process delays.",
        "results": "• Achieves a 70-fold computation speedup compared to physical welding execution time using an unparallelized single-core CPU implementation.\n• Thermal predictions match physical thermocouple measurements within ±10°C for all plate locations situated >15 mm from the torch center.\n• Dynamic interpass dwell time scheduling successfully keeps pre-deposition temperatures within the 130–150°C window, preventing heat accumulation while reducing repair idle time by 34%.\n• Compares favorably with 3D Abaqus FE simulations in far-field thermal distribution while completing in seconds rather than several hours.\n• Successfully repaired an 8 mm dented steel plate across 3 stacked layers without encountering dimensional collapse or excessive heat-affected zone softening.",
        "future_work": "• Incorporating dynamically updated local thickness d(i,j) in the 2D FDM grid to predict layer build height evolution and heat accumulation simultaneously.\n• Integrating machine-learning-based near-torch correction factors to bridge the local molten pool temperature discrepancy without sacrificing computation speed.",
        "my_comments": "• Pragmatic engineering simulation at its best: recognizes that 2D FDM is accurate enough for far-field thermal management and runs 70× faster than real time.\n• Essential reference for automated robotic WAAM repair where path generation and thermal dwell scheduling must be generated on-site within minutes."
    },
    {
        "id": "P53",
        "category": "Ultrasonic",
        "title": "Grain Refining by Ultrasonic Stirring of the Weld Pool",
        "year": 2016,
        "journal": "Acta Materialia, 115:139–147",
        "doi": "https://doi.org/10.1016/j.actamat.2016.01.016",
        "material": "AZ31 and AZ91 Magnesium Alloys",
        "process_methodology": "Direct ultrasonic probe stirring of arc weld pools using an immersed 0.5 mm tungsten rod encased in a 304 SS stiffener tube connected to a 3 kW, 20 kHz ultrasonic transducer; Investigation of probe offset distance behind the GTAW arc; Polarized light microscopy, SEM, EDS, and ASTM E112 grain sizing; T4 solution heat treatment to dissolve Mg17Al12 for precise grain boundary visualization.",
        "key_params": "Frequency: 20 kHz; Transducer power: 3 kW; Vibration amplitude: 14 to 28 μm (horizontal transverse oscillation); Arc current: 70 A; Arc voltage: 11.5 V; Travel speed: 4.23 to 6.35 mm/s; Probe immersion depth: ~1.5 mm; Probe offset distance behind arc: d = 2.0–7.5 mm; Argon shielding gas: 10 L/min.",
        "observations": "• Directly introduces ultrasonic vibrations into the weld pool via an immersed tungsten probe, bypassing acoustic attenuation through the solid workpiece.\n• Identifies three primary grain refinement mechanisms: cavitation-induced dendrite fragmentation, cavitation-enhanced heterogeneous nucleation, and grain detachment.\n• Positioning the vibrating probe farther behind the arc (d ≥ 4 mm) significantly improves grain refinement compared to positioning it close to the arc.\n• Nuclei and dendrite fragments generated near the arc center remelt due to intense superheat, whereas those formed in the cooler trailing pool survive and grow.\n• Probe proximity to the solid-liquid mushy zone facilitates mechanical and hydraulic shockwave shattering of growing dendrite arms.\n• Cavitation pressure pulses (200–1000 atm) induce local melting point elevation via the Clausius-Clapeyron equation (ΔTm = Tm ΔP ΔV / ΔH), increasing effective undercooling by 1.3 to 6.5 K.",
        "results": "• In AZ31 Mg welds, ultrasonic probe stirring completely suppresses coarse columnar grains (width >150 μm), transforming the fusion zone into fine equiaxed grains averaging 43–52 μm.\n• In AZ91 Mg welds, average equiaxed grain size drops from 71 μm in unassisted welds down to 32 μm with probe stirring, increasing the refined grain area fraction to over 85%.\n• Refined grain area fraction increases monotonically with probe offset distance, expanding from 0% at d = 2.0 mm to 88% at d = 6.0 mm.\n• Transverse oscillation amplitude increases from 14 to 28 μm expand the lateral width of the refined equiaxed zone across the entire weld bead cross-section.\n• Enhanced grain refinement dramatically improves solidification cracking resistance in crack-sensitive magnesium alloys.",
        "future_work": "• Extending immersed ultrasonic probe stirring to high-temperature refractory alloys and wire arc additive manufacturing of aluminum and titanium alloys.\n• Direct synchrotron high-speed X-ray imaging of bubble nucleation and dendrite fragmentation around the vibrating probe tip in metallic melts.",
        "my_comments": "• The landmark paper that established direct weld pool ultrasonic sonotrode stirring as a viable alternative to whole-part vibration.\n• The survival-zone hypothesis (nuclei survive only in the cooler trailing pool) is fundamental to designing ultrasonic-assisted WAAM systems."
    },
    {
        "id": "P54",
        "category": "Process",
        "title": "Research Progress and Application Scenarios of Wire Arc Additive Manufacturing: From Process Control to Performance Evaluation",
        "year": 2025,
        "journal": "Micromachines, 16(7):749",
        "doi": "https://doi.org/10.3390/mi16070749",
        "material": "Multi-Alloy Systems (Ti-6Al-4V, AA2319, AA5183, SS316L, Inconel 718, High-Entropy Alloys)",
        "process_methodology": "Comprehensive process and performance review across WAAM variants (GTAW, GMAW, CMT, PAW); Analysis of arc stability, droplet transfer modes, and heat dissipation dynamics; In-situ multi-sensor monitoring (vision, spectral, electrical, acoustic, and infrared thermography); Physics-informed machine learning and digital twin frameworks; Post-processing treatments (interpass rolling, ultrasonic impact peening, solution + aging heat treatment).",
        "key_params": "Deposition rates: GTAW (1–2 kg/h), GMAW (3–4 kg/h), CMT (2–3 kg/h), PAW (2–4 kg/h); Arc energy density: PAW > GTAW > GMAW > CMT; Heat input ranges: 0.2–1.5 kJ/mm; Interpass cooling temperatures: 50–150°C; Multi-sensor acquisition frequencies: 10–100 kHz for electrical signals, 30–1000 fps for visual/IR sensing.",
        "observations": "• Systematically contrasts the thermal input, deposition rates, and droplet transfer stability of GMAW, GTAW, CMT, and PAW processes.\n• CMT provides superior spatter-free deposition and lowest distortion, making it ideal for thin-walled aluminum and dissimilar joining.\n• Identifies cumulative heat buildup as the root cause of bead widening, height humping, and columnar grain coarsening in tall structures.\n• Multi-sensor fusion combining high-speed cameras, spectrometer emission, and electrical current/voltage waveforms enables real-time defect classification.\n• Physics-informed neural networks (PINNs) trained on thermal histories accurately predict bead geometry and solid-state phase fractions.\n• Interpass mechanical treatments (cold rolling at 50–75 kN and ultrasonic impact peening) effectively close porosity, shatter columnar grains, and convert tensile residual stresses into deep compressive layers.",
        "results": "• CMT reduces heat input by up to 35% compared to conventional pulsed GMAW, suppressing vapor loss of volatile elements such as Mg and Zn in light alloys.\n• In-situ vision and spectral monitoring achieve defect identification accuracies exceeding 95% for porosities, humping, and lack-of-fusion flaws.\n• Interpass cold rolling reduces peak tensile residual stresses by over 80% and frequently introduces surface compressive stresses exceeding -250 MPa.\n• Post-deposition heat treatments restore isotropic mechanical properties in titanium and nickel alloys, elevating Ti-6Al-4V tensile ductility from 6% to >14%.\n• Digital twin architectures integrating machine learning with fast thermal solvers reduce shop-floor parameter trial-and-error iterations by up to 60%.",
        "future_work": "• Developing multi-physics digital twins with sub-millisecond edge computing feedback to regulate wire feed speed and torch motion dynamically.\n• Standardizing qualification and non-destructive testing protocols specifically tailored for safety-critical WAAM aerospace and marine components.",
