Repository: Pranay1004/WAAM_IIST

# WAAM_IIST

**Wire Arc Additive Manufacturing (WAAM) — multiphysics FEM simulation framework & laboratory tooling**
This repository bundles two complementary projects:

| Project | What it is |
|---|---|
| [`WAAM-Framework/`](WAAM-Framework/) | Production-grade **simulation pipeline**: STL/STEP → adaptive slicing → conformal tetrahedral meshing → **FreeFEM++** transient thermal–mechanical FEM (Goldak double-ellipsoid heat source, quiet-element activation, MUMPS direct solver) → energy-balance audit → publication-grade postprocessing (plots, thermocouples, build animation, self-contained HTML report) + Tkinter GUI. |

File: Literaure_Survey/papers_db.json (part 5 of 5)
[
        "my_comments": "• Exceptionally comprehensive state-of-the-art review that seamlessly links arc physics, sensing architectures, AI control, and metallurgy.\n• Serves as an authoritative roadmap for thesis literature chapters on WAAM process control and hybrid manufacturing."
    },
    {
        "id": "P55",
        "category": "Microstructure",
        "title": "Comprehensive Analysis of the Properties of Stainless Steel 308L Tungsten Inert Gas Wire Arc Additive Manufactured",
        "year": 2025,
        "journal": "Results in Engineering, 26:107461",
        "doi": "https://doi.org/10.1016/j.rineng.2025.107461",
        "material": "AISI 308L Austenitic Stainless Steel (ER308L wire on AISI 304 substrate)",
        "process_methodology": "CNC-controlled TIG-WAAM multi-layer thin-wall deposition; Vertical microstructural gradient profiling (OM, SEM, XRD); Microhardness mapping across bottom, middle, and top regions; Uniaxial tensile testing in longitudinal vs transverse orientations (ASTM E8); Electrochemical Tafel polarization in 3.5 wt% NaCl solution.",
        "key_params": "Feedstock: ER308L (1.0 mm); Substrate: AISI 304 plate; Wall dimensions: 90 mm height, 7 mm thickness, 125 mm length; Current: 90–110 A; Voltage: 12–14 V; Travel speed: 100–150 mm/min; Argon shielding: 10–12 L/min; Interpass condition: natural air cooling.",
        "observations": "• Fabricates a freestanding 90 mm tall multi-layer thin wall using cold-wire TIG-WAAM without interpass active cooling.\n• Bottom layers exhibit fine dendritic austenite (γ) with skeletal δ-ferrite due to rapid heat extraction through the cold substrate.\n• Progressive thermal accumulation causes a microstructural transition to coarse columnar and equiaxed dendrites in the upper build regions.\n• Excessive interlayer heat buildup creates a visible collapse and spreading zone in the middle-to-upper layers where bead uniformity degrades.\n• Microhardness exhibits a continuous descending gradient along the vertical build height, directly obeying the Hall-Petch grain size relationship.\n• Tensile properties demonstrate significant anisotropy, with longitudinal specimens outperforming transverse specimens due to inter-track boundary orientations.",
        "results": "• Microhardness decreases progressively along the build height from 242.5 HV in the fine-grained bottom layer to 180 HV in the middle, reaching 176.5 HV at the top layer.\n• Tensile strength displays marked anisotropy: longitudinal specimens achieve an ultimate tensile strength of 547 MPa, yield strength of 364 MPa, and 35.5% elongation, while transverse specimens show 518 MPa UTS, 342 MPa YS, and 26.8% elongation.\n• δ-ferrite morphology transitions from dense skeletal networks (ferrite number ~8.2) near the base to coarse vermicular and lath structures (ferrite number ~12.4) near the top.\n• Tafel polarization in 3.5 wt% NaCl reveals severe corrosion performance degradation along the build height, with corrosion rate escalating from 0.0048 mm/year at the bottom to 0.1112 mm/year at the top (a >23× acceleration).\n• Pitting resistance correlates directly with microstructural refinement and low δ-ferrite content, with coarse top-layer dendrites exhibiting accelerated localized dissolution.",
        "future_work": "• Implementing active interpass compressed-gas or thermoelectric cooling to suppress thermal accumulation and eliminate upper-layer collapse.\n• Investigating post-deposition solution annealing (1050°C) to homogenize δ-ferrite distribution and eliminate vertical corrosion rate gradients.",
        "my_comments": "• Provides rare, direct electrochemical evidence demonstrating that vertical thermal accumulation in WAAM directly degrades corrosion resistance by more than 23 times.\n• Emphasizes the critical importance of active interpass thermal management for corrosion-resistant stainless steel additive manufacturing."
    },
    {
        "id": "P56",
        "category": "Ultrasonic",
        "title": "Enhancement of Heat Transfer Using Ultrasonic Waves: Experimental Investigation and Empirical Correlations",
        "year": 2023,
        "journal": "Case Studies in Thermal Engineering, 41:102584",
        "doi": "https://doi.org/10.1016/j.csite.2022.102584",
        "material": "Pure Copper Cylindrical Probe and Distilled Water Subcooled Pool",
        "process_methodology": "High-frequency ultrasonic wave excitation (1.7 MHz transducer) submerged in a subcooled liquid bath; Particle Image Velocimetry (PIV) non-intrusive laser flow visualization; Natural convection and subcooled nucleate boiling regimes under variable heat flux, water temperature, and transducer immersion distance; Empirical Nusselt number and heat transfer enhancement factor (EF) modeling.",
        "key_params": "Ultrasonic frequency: 1.7 MHz; Probe: copper cylinder (diameter 12 mm, length 70 mm); Heat flux range: q'' = 8,000 to 63,521 W/m²; Water temperature: Tw = 30°C, 40°C, 50°C; Subcooling degrees: ΔT_sub = 50°C, 60°C, 70°C; Transducer-to-surface height: H = 22, 35, 48, 65 mm; Rayleigh number: Ra = 4.2×10^7 to 1.6×10^8; Acoustic stream velocity: 0.1 to 0.3 m/s.",
        "observations": "• Investigates the thermal-fluid coupling mechanism of high-frequency ultrasonic acoustic waves (1.7 MHz) on heat transfer enhancement in a liquid pool.\n• High-speed PIV visualization reveals strong acoustic streaming jets emanating axially from the transducer face with velocities reaching 0.1 to 0.3 m/s.\n• Acoustic streaming and cavitation disrupt the thermal boundary layer around the heated cylinder, converting stagnant natural convection into intense forced circulation.\n• Imposing ultrasonic waves forces nucleate vapor bubbles to detach rapidly from the heated surface, suppressing the thermal insulation effect of stagnant vapor films.\n• Raising bulk liquid temperature from 30°C to 50°C degrades the ultrasonic enhancement factor because lower liquid subcooling impairs acoustic bubble collapse intensity.\n• Increasing transducer distance from 22 mm to 65 mm alters the acoustic radiation pressure field, with optimal standing wave resonance occurring at H = 65 mm under high heat flux.",
        "results": "• Imposition of 1.7 MHz ultrasonic waves increases the average convective heat transfer coefficient by up to 133% compared to baseline unassisted natural convection.\n• The maximum heat transfer enhancement factor of 2.7 (a 270% increase) is achieved at Tw = 30°C and low heat flux (8,000 W/m²), outperforming 40°C and 50°C pools by 35% and 86%, respectively.\n• Elevating liquid bath temperature to 40°C and 50°C decreases the heat transfer coefficient by 17.2% and 46.8% due to dampened acoustic cavitation and reduced liquid density gradients.\n• Optimizing transducer standoff distance to H = 65 mm under high heat flux (63,521 W/m²) yields a peak enhancement factor of 3.52, an 82% improvement over near-field placement (H = 22 mm).\n• Newly developed empirical Nusselt number correlations (Nu = C1 · Ra^C2) predict the ultrasonic heat transfer enhancement factor within an average absolute deviation of ±3%.",
        "future_work": "• Coupling 1.7 MHz high-frequency acoustic streaming models with liquid metal thermophysical properties (molten aluminum and steel) to predict boundary layer thinning in WAAM melt pools.\n• Evaluating high-frequency acoustic cavitation thresholds under intense thermal gradients characteristic of directed energy deposition processes.",
        "my_comments": "• Provides direct PIV velocity vector proof that ultrasonic streaming generates 0.1–0.3 m/s convective jets that thin thermal boundary layers and elevate heat dissipation by up to 3.52×.\n• Fundamental reference for thermal-fluid modeling of ultrasonic-assisted additive manufacturing where accelerated cooling rates and boundary agitation govern grain refinement."
    },
    {
        "id": "P57",
        "category": "Process",
        "title": "Novel Process Parameters Based Approach for Reducing Residual Stresses in WAAM",
        "year": 2022,
        "journal": "Materials Today: Proceedings, 59:1119–1126",
        "doi": "https://doi.org/10.1016/j.matpr.2022.03.025",
        "material": "ER70S-6 Low Carbon Steel (0.08C–1.4Mn–0.8Si)",
        "process_methodology": "Thermomechanical Finite Element Analysis in Simufact Welding coupled with Taguchi L27 orthogonal array, Signal-to-Noise (S/N) ratio, and ANOVA; Moving Goldak double-ellipsoidal heat source; Quiet element method for progressive material deposition; Comparison of constant-parameter deposition versus a novel dynamic parameter gradation strategy along build length.",
        "key_params": "Wall dimensions: 11 layers, single-pass build; Current: 80, 100, 120 A; Voltage: 10, 15, 20 V; Travel speed: 70, 90, 110 mm/min; Goldak heat source parameters: semi-axes a = 4 mm, b = 3 mm, c1 = 4 mm, c2 = 8 mm, efficiency η = 0.8; Ambient temperature: 20°C; Layer-wise parameter variation: current held constant, voltage progressively increased, welding speed progressively decreased.",
        "observations": "• Standard optimization approaches assume static, uniform process parameters throughout the entire build, which inevitably results in localized heat accumulation and stress peaks.\n• ANOVA analysis reveals that arc current and voltage exert the dominant statistical influence on residual stress formation, while welding travel speed plays a secondary role.\n• Attempting to reach global minimum residual stress by monotonically lowering current and voltage causes severe arc instability and bead discontinuity.\n• Proposes a novel dynamic parameter gradation strategy that varies current, voltage, and speed along the length and height of the component.\n• Increasing arc voltage while simultaneously decreasing travel speed under constant current produces the lowest effective von Mises residual stress profile.\n• Dynamic parameter gradation alters the thermal cooling history, mitigating differential thermal contraction between early and late deposition tracks.",
        "results": "• Static parameter optimization identifies local optima at 80 A, 10 V, and 70 mm/min, but leaves peak residual stresses excessively high due to uniform heat saturation.\n• Dynamic parameter gradation strategy (increasing voltage, decreasing speed, constant current) lowers peak effective von Mises stress from 387.86 MPa down to 330.34 MPa on the baseline geometry (a 57.52 MPa reduction).\n• Validation on an expanded complex build geometry demonstrates a major stress reduction from 1086.7 MPa (worst case) to 586.80 MPa (best case), achieving an average residual stress reduction of 173 to 210 MPa across the structure.\n• Signal-to-noise ratio and ANOVA confirm that arc voltage and current account for over 78% of total variance in the induced thermal stress field.\n• Controlled parametrical variation along the build length successfully stabilizes arc ignition without triggering bead humping or lack-of-fusion defects.",
        "future_work": "• Implementation of real-time robotic closed-loop voltage and travel speed modulation driven by in-situ thermal pyrometer feedback.\n• Experimental XRD and neutron diffraction residual stress measurement on multi-layer components fabricated using the dynamic parameter gradation schedule.",
        "my_comments": "• Challenges the conventional paradigm of static parameter selection in WAAM by demonstrating that layer-wise parameter gradation can eliminate over 200 MPa of residual stress.\n• Provides a practical, software-implementable parameter modulation strategy that does not require additional mechanical rolling or peening hardware."
    },
    {
        "id": "P58",
        "category": "Simulation",
        "title": "Simulation of Wire Arc Additive Manufacturing to Find Out the Optimal Path Planning Strategy",
        "year": 2022,
        "journal": "Materials Today: Proceedings, 66:2405–2410",
        "doi": "https://doi.org/10.1016/j.matpr.2022.06.338",
        "material": "16MnCr5 Case-Hardening Alloy Steel",
        "process_methodology": "Thermomechanical Finite Element simulation using Simufact Welding 6.0; Moving Goldak double-ellipsoidal volumetric heat source; Element birth-and-death technique; Comparative evaluation of five distinct deposition toolpath strategies: Raster, 2-Section Raster, Continuous Zigzag, Spiral (contour inward), and Zigzag + Spiral (contour offset); Longitudinal stress and 3D distortion vector analysis.",
        "key_params": "Goldak semi-axes: a = 4 mm, b = 3 mm, c1 = 4 mm, c2 = 8 mm; Heat source power: 1800 W (current ~100 A, voltage ~18 V, efficiency η = 0.8); Welding speed: 5 mm/s; Initial preheat: 20°C; Substrate: 16MnCr5 plate (100×100×10 mm); Deposition volume: 60×60×3 mm single buildup layer; Convective heat transfer coefficient: h = 20 W/(m²·K).",
        "observations": "• Evaluates how five scanning toolpath strategies govern non-uniform cooling rates, transient thermal gradients, and residual distortion in a deposited layer.\n• Distortion predominantly manifests along the longitudinal direction of deposited beads due to longitudinal thermal contraction strains.\n• In raster patterns, each bead has two unconstrained ends exposed to outer edges, maximizing longitudinal shrinkage deflection and out-of-plane distortion.\n• The 2-section raster strategy deposits adjacent passes before previous tracks cool sufficiently, creating steep lateral temperature gradients and the highest residual stress.\n• The inward spiral strategy provides maximum inter-track cooling delay between concentric rings, ensuring uniform thermal contraction and minimal warpage.\n• Enclosing zigzag infill within an outer perimeter spiral bead (contour offset) suppresses edge curling but slightly elevates central tensile stress.",
        "results": "• Inward spiral deposition achieves the lowest out-of-plane distortion (0.24 mm) and minimal residual stress among all evaluated scanning patterns.\n• The standard unidirectional raster strategy produces the maximum total distortion (0.78 mm), caused by unconstrained longitudinal shrinkage across open boundary edges.\n• The 2-section raster strategy generates the highest peak effective residual stress (682 MPa) due to severe thermal asymmetry and inadequate inter-track cooling dwell time.\n• Effective von Mises stress in the continuous spiral strategy is reduced by 28% compared to the 2-section raster pattern, accompanied by a 69% reduction in angular distortion.\n• Simufact Welding simulations reveal that strategies minimizing edge-exposed longitudinal bead ends consistently exhibit superior dimensional stability.",
        "future_work": "• Expanding the toolpath simulation from a single thick build layer to tall multi-layer thin-walled components (>20 layers) to assess cumulative vertical bending.\n• Integrating thermo-elastoplastic constitutive models with solid-state phase transformation (austenite-to-martensite/bainite) kinetics for 16MnCr5 alloy steel.",
        "my_comments": "• Clearly decouples the root causes of residual stress (non-uniform thermal cooling intervals) from distortion (unconstrained longitudinal edge exposure).\n• Demonstrates that spiral deposition strategies are inherently superior for bulky block geometries, whereas raster paths require active mechanical edge clamping."
    },
    {
        "id": "P59",
        "category": "Process",
        "title": "Influences of the Process Parameter and Thermal Cycles on the Quality of 308L Stainless Steel Walls Produced by Additive Manufacturing Utilizing an Arc Welding Source",
        "year": 2022,
        "journal": "Welding in the World, 66:1565–1580",
        "doi": "https://doi.org/10.1007/s40194-022-01330-4",
        "material": "AISI 308L Austenitic Stainless Steel (ER308LSi wire on SS400 substrate)",
        "process_methodology": "GMAW-based WAAM single-pass multi-layer thin-wall deposition; In-situ K-type thermocouple thermal cycle acquisition at layers L2, L10, L18; Optical microscopy and SEM metallography; Secondary dendrite arm spacing (SDAS) quantification; WRC-1992 Schaeffler constitution diagram phase prediction; 3D optical profilometry surface waviness (Sa) analysis; Vickers microhardness (HV0.1) and uniaxial tensile testing (ASTM E8M).",
        "key_params": "Wire diameter: 1.2 mm; Current: 100 A; Voltage: 19 V; Wire feed speed: 3.2 m/min; Deposition travel speeds: 0.2, 0.3, 0.4 m/min; Linear heat input: 479 J/mm (at 0.2 m/min), 319 J/mm (at 0.3 m/min), 239 J/mm (at 0.4 m/min); Shielding gas: 98% Ar + 2% CO2 at 15 L/min; Wall geometry: 20 layers, ~40–60 mm height, 180 mm length; Interpass cooling target: 100–120°C.",
        "observations": "• Investigates the combined influence of deposition travel speed (0.2 to 0.4 m/min) and repeated in-process thermal cycles on the geometrical and metallurgical quality of 308L stainless steel thin walls.\n• Surface waviness (Sa) improves significantly as deposition speed increases because narrower, more stable melt pools restrict lateral molten metal sagging.\n• Thermal cycles measured by thermocouples show rapid cooling in bottom layers (due to substrate heat sink), while upper layers exhibit cumulative heat retention and slower cooling rates.\n• Microstructure consists of primary columnar/cellular austenite (γ) with residual skeletal/vermicular and lathy δ-ferrite situated along inter-dendritic boundaries.\n• Solidification mode follows the ferritic-austenitic (FA) pathway, with the Cr_eq / Ni_eq ratio of 1.86 predicting 11–12% retained δ-ferrite on the WRC-1992 diagram.\n• Secondary dendrite arm spacing (SDAS) progressively coarsens along the build height from layer L2 to L18 as cumulative heat slows the local cooling rate.",
        "results": "• Surface waviness (Sa) decreases from 286 μm at 0.2 m/min down to 138 μm at 0.4 m/min, representing a 51.7% enhancement in as-deposited surface smoothness.\n• In the middle height region of the wall, secondary dendrite arm spacing decreases from 10.30 ± 1.38 μm at 0.2 m/min to 6.32 ± 0.97 μm at 0.4 m/min due to reduced linear heat input (239 vs 479 J/mm).\n• Average microhardness increases from 153 ± 7.16 HV0.1 to 164 ± 8.96 HV0.1 as deposition speed rises from 0.2 to 0.4 m/min, driven by refined dendritic arm spacing.\n• Ultimate tensile strength (UTS) improves from 483 ± 4.24 MPa to 518 ± 2.83 MPa and yield strength (YS) increases from 273 ± 3.51 MPa to 287 ± 2.12 MPa, meeting or exceeding wrought 308L standards (UTS ~515 MPa).\n• Tensile ductility remains superior across all conditions, with fracture surfaces exhibiting dense dimples and elongation exceeding 45% (peaking at 52.4% for 0.2 m/min).",
        "future_work": "• Developing closed-loop pyrometer-based wire feed and travel speed control algorithms to compensate dynamically for heat accumulation along tall thin-wall builds.\n• Evaluating interpass active gas or cryogenic cooling to maintain fine SDAS and uniform hardness across builds exceeding 50 layers.",
        "my_comments": "• Provides rigorous quantitative benchmarks for 308L WAAM linking linear heat input (239–479 J/mm) directly to cooling rates, SDAS (6.32–10.3 μm), and tensile response.\n• The direct measurement of surface waviness reduction from 286 to 138 μm offers actionable data for minimizing post-process machining allowances."
    },
    {
        "id": "P60",
        "category": "Ultrasonic",
        "title": "Enhancement of Heat Transfer by Ultrasound: Review and Recent Advances",
        "year": 2011,
        "journal": "International Journal of Chemical Engineering, Volume 2011, Article ID 670108, 17 pages",
        "doi": "https://doi.org/10.1155/2011/670108",
        "material": "Multi-Phase Fluid-Thermal Systems (Liquid metals, subcooled liquids, water, molten alloys, metallic conduction media)",
        "process_methodology": "Systematic review and fundamental physical synthesis of ultrasonic wave propagation in thermal systems; Rigorous classification into power ultrasound (20–100 kHz, >10 W) vs high-frequency ultrasound (100 kHz–1 MHz); Deconstruction into primary physical mechanisms: Acoustic cavitation (transient implosive vs stable oscillatory), Acoustic streaming (Eckart bulk jetting, Schlichting boundary-layer shearing, Rayleigh vortex circulation), Acoustic radiation pressure, and thermal boundary-layer disruption; Synthesis across single-phase natural/forced convection, pool nucleate boiling, and solid-liquid phase changes.",
        "key_params": "Frequency regimes: power ultrasound (20–100 kHz) vs high-frequency (100 kHz–1.7 MHz); Acoustic power: 10 to 1000 W; Acoustic intensity: up to 10 kW/m²; Cavitation pressure threshold: negative pressure pulse overcoming liquid static pressure and cohesion; Acoustic streaming jet velocity: 0.05 to 0.5 m/s; Thermal boundary layer thickness reduction: up to 80%.",
        "observations": "• Systematically classifies ultrasound applications into power ultrasound (20–100 kHz, >10 W, modifying the transmission medium via cavitation/streaming) and low-power diagnostic ultrasound (>1 MHz, <10 W).\n• Identifies acoustic cavitation as the most violent physical driver: transient bubble collapse generates hydraulic shockwaves and localized micro-jets with pressures exceeding several hundred atmospheres.\n• Deconstructs acoustic streaming into three distinct hydrodynamic regimes: bulk Eckart streaming (large-scale fluid jets), Schlichting streaming (micro-vortices within the viscous boundary layer), and Rayleigh streaming (circulating vortex cells).\n• Demonstrates that ultrasonic agitation directly destroys the laminar thermal boundary layer near heated or solidifying interfaces, converting thick conductive resistance into turbulent convective mixing.\n• In solid-liquid phase transformation, ultrasonic vibration accelerates melting/solidification rates and significantly narrows constitutional supercooling zones.\n• Confirms that local acoustic sound pressure peaks and heat transfer enhancement factors are strictly in phase across fluid domains.",
        "results": "• Establishes that power ultrasound (20–40 kHz) enhances convective heat transfer coefficients by 1.5 to 5 times (150% to 500%) across single-phase forced and natural convection systems.\n• Thermal conduction in metallic solid media can be intensified between 2.25 and 5.55 times under resonant ultrasonic acoustic coupling.\n• Acoustic cavitation micro-jets delay the onset of film boiling and elevate critical heat flux (CHF) in boiling and subcooled liquid pools by up to 400%.\n• In solid-liquid phase change melting experiments, imposing 40 kHz power ultrasound reduced complete melting times from 275 minutes down to 72 minutes (a 73.8% time reduction).\n• Identifies that ultrasonic enhancement is most pronounced in laminar flow regimes (low Reynolds number), where boundary layer thinning yields the highest relative reduction in thermal resistance.",
        "future_work": "• Multi-physics numerical simulation coupling Helmholtz acoustic wave propagation with Navier-Stokes fluid dynamics and phase-change energy equations for high-temperature liquid metals.\n• Investigating the synergy between ultrasonic acoustic streaming and Marangoni thermocapillary convection in micro-scale weld pools and additive manufacturing melts.",
        "my_comments": "• The definitive fundamental review on ultrasonic thermal-fluid physics; provides the exact mathematical and physical mechanisms (Eckart, Schlichting, Rayleigh streaming + cavitation shockwaves) governing boundary layer thinning.\n• Invaluable for formulating the ultrasonic energy source and convective heat transfer coefficients in phase-field and CFD models of ultrasonic-assisted WAAM."
    }
]
