Repository: Pranay1004/WAAM_IIST

# WAAM_IIST

**Wire Arc Additive Manufacturing (WAAM) — multiphysics FEM simulation framework & laboratory tooling**
This repository bundles two complementary projects:

| Project | What it is |
|---|---|
| [`WAAM-Framework/`](WAAM-Framework/) | Production-grade **simulation pipeline**: STL/STEP → adaptive slicing → conformal tetrahedral meshing → **FreeFEM++** transient thermal–mechanical FEM (Goldak double-ellipsoid heat source, quiet-element activation, MUMPS direct solver) → energy-balance audit → publication-grade postprocessing (plots, thermocouples, build animation, self-contained HTML report) + Tkinter GUI. |
| [`waam_lab/`](waam_lab/) | **Laboratory tooling**: a standalone STL → G-code **WAAM slicer** (perimeter + zigzag infill, DDCS V2.1 motion-controller dialect), CAD/geometry library, process documentation and calculator. |

---

## Highlights

- **End-to-end CLI**: `python run.py --stl <geometry.stl>` drives geometry ingest, slicing, meshing, code generation, solving, and postprocessing in one command.
- **Physics**: Goldak double-ellipsoid (plus Gaussian-volumetric / conical / uniform / prescribed-temperature options), latent-heat enthalpy method, convection + radiation boundaries, boiling-temperature cap, quiet-element activation for not-yet-deposited material, inherent-strain mechanical stage, phase-transformation → Vickers-hardness prediction.

# Unified Phase-Field Modeling (PFM) Suite for WAAM & Ultrasonic Processing

A high-performance, physically validated phase-field modeling suite developed for Wire Arc Additive Manufacturing (WAAM) and Ultrasonic Vibration Assistance (UVA).

Consolidated into **five core modular Python scripts** with Numba JIT acceleration:

```
uva_pranay/
├── pfm_kernels.py      # Core Numba JIT solvers: Kim Pure Melt, WBM Binary Alloy, Karma Thin-Interface CET
├── preprocessing.py    # Material database (SS308, SS304, SS316, Pure Ni, Ni-Cu, IN718, Al-Si) & domain setup
├── postprocessing.py   # Metrics, SEM-like EBSD IPF grain colormaps, Hunt CET fraction, publication figures
├── validation.py       # Automated benchmark suite against literature & IIST thesis SC19B032 C codes
├── main.py             # Unified entry point: Interactive CLI & Lightweight Tkinter Desktop GUI
├── docs/               # Comprehensive theoretical documentation & academic citations
│   └── PFM_THEORY_AND_CITATIONS.md
├── materials/          # Thermodynamic, CALPHAD, and acoustic JSON parameter databases
└── output/             # Output simulation results, CSV histories, and publication figures
```

---

## Quick Start

### 1. Interactive CLI Mode
```bash
python3 main.py --interactive
```

### 2. Desktop GUI Mode
```bash
python3 main.py --gui
```

### 3. Direct Command-Line Execution
Run SS308 directional solidification at 20 kHz UVA for 50 milliseconds:
```bash
python3 main.py --mode directional_cet --alloy ss308 --freq 20 --time 50.0 --width 750 --height 1500
```

Run baseline comparison (0 kHz, columnar growth):
```bash
python3 main.py --mode directional_cet --alloy ss308 --freq 0 --time 50.0 --width 750 --height 1500
```

### 4. Run Automated Validation Suite
Executes pure Ni Kim model benchmark, Ni-Cu WBM binary alloy benchmark, and directional CET benchmark:
```bash
python3 validation.py
```

---

## Physical Models Implemented

1. **Kim et al. (1999) Pure Metal Solidification**:
   - Exact dimensional formulation matching IIST thesis `pure_omp.c`.
   - Validated against pure Ni experimental dendrite tip velocities (`20 - 50 m/s`).

2. **Wheeler-Boettinger-McFadden (WBM 1993) Binary Alloy Model**:
   - Exact conserved Cahn-Hilliard solute diffusion matching IIST thesis `binary_serial.c`.
   - Corrected literature polynomial interpolation bug: `p(phi) = phi^3 * (10 - 15*phi + 6*phi^2)`.

3. **Karma (2001) Thin-Interface Limit & Anti-Trapping Current**:
   - Enables physical millisecond-scale (`10 - 100 ms`) directional solidification on mesoscale domains (`750 × 1500 μm`) without artificial solute trapping.

4. **Hunt & Rappaz-Gandin Columnar-to-Equiaxed Transition (CET)**:
   - Heterogeneous nucleation ahead of advancing columnar front.
   - Evaluates Hunt criteria (`Phi_eq < 0.66%` = Columnar; `Phi_eq >= 49%` = Equiaxed).

5. **Ultrasonic Vibration Assistance (UVA)**:
   - Acoustic cavitation pressure (`P_A = 2*pi*f*rho*c*A`).
   - Grain multiplication via acoustic dendrite fragmentation.
   - Nucleation barrier reduction via local cavitation shock pressure spikes.
   - Acoustic streaming convection accelerating liquid solute transport.

---

## Key Literature References

- **Kim, S. G., Kim, W. T., & Suzuki, T. (1999)**: Phase-field model for binary alloys. *Phys. Rev. E*, 60(6), 7186.
- **Wheeler, A. A., Boettinger, W. J., & McFadden, G. B. (1993)**: Phase field model of solute trapping. *Phys. Rev. E*, 47(3), 1893.
- **Karma, A.

File: PFM/Pranay/materials/al_si.json
{
  "alloy_name": "Al-7Si (A356)",
  "composition": "Al-7.0Si-0.35Mg (wt%)",
  "base_metal": "Al",
  "solidification_mode": "Primary alpha-Al dendrites + Al-Si eutectic",
  "thermodynamics": {
    "T_liquidus_K": 888.0,
    "T_solidus_K": 850.0,
    "delta_T0_K": 38.0,
    "T_interpass_K": 373.0,
    "latent_heat_J_kg": 390000.0,
    "specific_heat_J_kg_K": 900.0,
    "density_liquid_kg_m3": 2450.0,
    "thermal_diffusivity_m2_s": 2.8e-5,
    "interfacial_energy_J_m2": 0.16,
    "molar_volume_m3_mol": 10.0e-6
  },
  "calphad_partitioning": {
    "k_Si": 0.13,
    "liquidus_slope_Si_K_wt": -6.6,
    "hessian_liquid_J_mol": 28000.0
  },
  "acoustics": {
    "sound_speed_liquid_m_s": 4700.0,
    "blake_threshold_mpa": 0.55,
    "attenuation_coeff_Np_m": 0.08,
    "viscosity_liquid_Pa_s": 0.0013
  }
}

File: PFM/Pranay/materials/in718.json
{
  "alloy_name": "Inconel 718 (IN718)",
  "composition": "Ni-19Cr-18Fe-5.2Nb-3.0Mo (wt%)",
  "base_metal": "Ni",
  "solidification_mode": "Dendritic with interdendritic Laves eutectic",
  "thermodynamics": {
    "T_liquidus_K": 1609.0,
    "T_solidus_K": 1533.0,
    "delta_T0_K": 76.0,
    "T_interpass_K": 473.0,
    "latent_heat_J_kg": 290000.0,
    "specific_heat_J_kg_K": 590.0,
    "density_liquid_kg_m3": 7800.0,
    "thermal_diffusivity_m2_s": 3.8e-6,
    "interfacial_energy_J_m2": 0.32,
    "molar_volume_m3_mol": 7.1e-6
  },
  "calphad_partitioning": {
    "k_Nb": 0.48,
    "k_Mo": 0.82,
    "k_Cr": 1.08,
    "liquidus_slope_Nb_K_wt": -11.5,
    "hessian_liquid_J_mol": 52000.0
  },
  "acoustics": {
    "sound_speed_liquid_m_s": 4200.0,
    "blake_threshold_mpa": 0.72,
    "attenuation_coeff_Np_m": 0.14,
    "viscosity_liquid_Pa_s": 0.0062
  }
}

File: PFM/Pranay/materials/ni_cu.json
{
  "alloy_name": "Nickel-Copper Binary (Ni-40.83wt%Cu)",
  "composition": "Ni-40.83wt%Cu (c0 = 0.4083)",
  "base_metal": "Ni",
  "solute": "Cu",
  "solidification_mode": "Isothermal / Directional Binary Solidification",
  "reference": "Wheeler, Boettinger, McFadden (1993); SC19B032 IIST Thesis",
  "thermodynamics": {
    "T_liquidus_K": 1574.0,
    "T_solidus_K": 1530.0,
    "delta_T0_K": 44.0,
    "T_isothermal_K": 1554.0,
    "latent_heat_A_J_m3": 2.35e9,
    "latent_heat_B_J_m3": 1.75e9,
    "Tm_A_K": 1728.0,
    "Tm_B_K": 1358.0,
    "specific_heat_J_m3_K": 5.42e6,
    "density_liquid_kg_m3": 8900.0,
    "thermal_diffusivity_m2_s": 1.55e-5,
    "interfacial_energy_J_m2": 0.37,
    "molar_volume_m3_mol": 7.1e-6
  },
  "calphad_partitioning": {
    "k_equilibrium": 0.82,
    "liquidus_slope_K_wt": -5.3,
    "diffusivity_liquid_m2_s": 1.0e-9,
    "diffusivity_solid_m2_s": 1.0e-13
  },
  "acoustics": {
    "sound_speed_liquid_m_s": 4200.0,
    "blake_threshold_mpa": 0.70,
    "attenuation_coeff_Np_m": 0.11,
    "viscosity_liquid_Pa_s": 0.0050
  }
}

File: PFM/Pranay/materials/pure_ni.json
{
  "alloy_name": "Pure Nickel (Ni)",
  "composition": "100% Ni",
  "base_metal": "Ni",
  "solidification_mode": "Single element dendritic",
  "thermodynamics": {
    "T_liquidus_K": 1728.0,
    "T_solidus_K": 1728.0,
    "delta_T0_K": 1.0,
    "T_interpass_K": 300.0,
    "latent_heat_J_kg": 297000.0,
    "specific_heat_J_kg_K": 540.0,
    "density_liquid_kg_m3": 7900.0,
    "thermal_diffusivity_m2_s": 1.55e-5,
    "interfacial_energy_J_m2": 0.37,
    "molar_volume_m3_mol": 6.6e-6
  },
  "calphad_partitioning": {
    "k_Ni": 1.0,
    "liquidus_slope": 0.0
  },
  "acoustics": {
    "sound_speed_liquid_m_s": 4300.0,
    "blake_threshold_mpa": 0.70,
    "attenuation_coeff_Np_m": 0.11,
    "viscosity_liquid_Pa_s": 0.0050
  }
}

File: PFM/Pranay/materials/ss304.json
{
  "alloy_name": "SS304 (AISI 304 / AWS ER308)",
  "composition": "Fe-18.5Cr-8.5Ni-1.2Mn-0.5Si-0.05C (wt%)",
  "base_metal": "Fe",
  "solidification_mode": "FA (Primary Ferrite, Ferrite-Austenite Peritectic)",
  "calphad_database": "TCFE9 / Thermo-Calc Validated",
  "Cr_eq_wt_pct": 19.25,
  "Ni_eq_wt_pct": 11.65,
  "Cr_eq_to_Ni_eq": 1.65,
  "thermodynamics": {
    "T_liquidus_K": 1727.0,
    "T_solidus_K": 1698.0,
    "delta_T0_K": 29.0,
    "T_interpass_K": 523.0,
    "latent_heat_J_kg": 272000.0,
    "specific_heat_J_kg_K": 660.0,
    "density_liquid_kg_m3": 6920.0,
    "thermal_diffusivity_m2_s": 4.6e-6,
    "interfacial_energy_J_m2": 0.36,
    "molar_volume_m3_mol": 7.35e-6
  },
  "calphad_partitioning": {
    "k_Cr": 0.88,
    "k_Ni": 0.92,
    "liquidus_slope_Cr_K_wt": -4.5,
    "liquidus_slope_Ni_K_wt": -3.2,
    "hessian_liquid_J_mol": 49200.0,
    "hessian_delta_J_mol": 53100.0,
    "hessian_gamma_J_mol": 57000.0
  },
  "acoustics": {
    "sound_speed_liquid_m_s": 4180.0,
    "blake_threshold_mpa": 0.70,
    "attenuation_coeff_Np_m": 0.13,
    "viscosity_liquid_Pa_s": 0.0058
  },
  "solid_state_kinetics": {
    "transformation_start_T_K": 1660.0,
    "transformation_end_T_K": 1180.0,
    "freeze_diffusion_T_K": 1060.0,
    "target_austenite_fraction": 0.935,
    "target_ferrite_fraction": 0.065,
    "target_ferrite_number_FN": 6.8
  }
}

File: PFM/Pranay/materials/ss308.json
{
  "alloy_name": "SS308 (AWS ER308L)",
  "composition": "Fe-20Cr-10Ni (wt%)",
  "base_metal": "Fe",
  "solidification_mode": "FA (Primary Ferrite, Ferrite-Austenite Peritectic)",
  "Cr_eq_wt_pct": 20.0,
  "Ni_eq_wt_pct": 12.1,
  "Cr_eq_to_Ni_eq": 1.65,
  "thermodynamics": {
    "T_liquidus_K": 1730.0,
    "T_solidus_K": 1675.0,
    "delta_T0_K": 55.0,
    "T_interpass_K": 545.0,
    "latent_heat_J_kg": 270000.0,
    "specific_heat_J_kg_K": 650.0,
    "density_liquid_kg_m3": 6980.0,
    "thermal_diffusivity_m2_s": 4.8e-6,
    "interfacial_energy_J_m2": 0.35,
    "molar_volume_m3_mol": 7.4e-6
  },
  "calphad_partitioning": {
    "k_Cr": 0.95,
    "k_Ni": 0.78,
    "liquidus_slope_Cr_K_wt": -4.2,
    "liquidus_slope_Ni_K_wt": -2.8,
    "hessian_liquid_J_mol": 48500.0,
    "hessian_delta_J_mol": 52300.0,
    "hessian_gamma_J_mol": 56100.0
  },
  "acoustics": {
    "sound_speed_liquid_m_s": 4150.0,
    "blake_threshold_mpa": 0.69,
    "attenuation_coeff_Np_m": 0.12,
    "viscosity_liquid_Pa_s": 0.0055
  },
  "solid_state_kinetics": {
    "transformation_start_T_K": 1650.0,
    "transformation_end_T_K": 1150.0,
    "freeze_diffusion_T_K": 1050.0,
    "target_austenite_fraction": 0.925,
    "target_ferrite_fraction": 0.075,
    "target_ferrite_number_FN": 7.9
  }
}

File: PFM/Pranay/materials/ss316.json
{
  "alloy_name": "SS316 (AISI 316L / AWS ER316L)",
  "composition": "Fe-17.0Cr-12.0Ni-2.5Mo-1.5Mn-0.6Si-0.03C (wt%)",
  "base_metal": "Fe",
  "solidification_mode": "AF / FA (Austenite-Ferrite Borderline / Primary Austenite)",
  "calphad_database": "TCFE9 / Thermo-Calc Validated",
  "Cr_eq_wt_pct": 20.4,
  "Ni_eq_wt_pct": 14.6,
  "Cr_eq_to_Ni_eq": 1.40,
  "thermodynamics": {
    "T_liquidus_K": 1695.0,
    "T_solidus_K": 1645.0,
    "delta_T0_K": 50.0,
    "T_interpass_K": 523.0,
    "latent_heat_J_kg": 265000.0,
    "specific_heat_J_kg_K": 670.0,
    "density_liquid_kg_m3": 6950.0,
    "thermal_diffusivity_m2_s": 4.4e-6,
    "interfacial_energy_J_m2": 0.34,
    "molar_volume_m3_mol": 7.42e-6
  },
  "calphad_partitioning": {
    "k_Cr": 0.82,
    "k_Ni": 0.96,
    "k_Mo": 0.62,
    "liquidus_slope_Cr_K_wt": -4.1,
    "liquidus_slope_Ni_K_wt": -2.6,
    "liquidus_slope_Mo_K_wt": -6.8,
    "hessian_liquid_J_mol": 47800.0,
    "hessian_delta_J_mol": 51200.0,
    "hessian_gamma_J_mol": 55400.0
  },
  "acoustics": {
    "sound_speed_liquid_m_s": 4120.0,
    "blake_threshold_mpa": 0.68,
    "attenuation_coeff_Np_m": 0.14,
    "viscosity_liquid_Pa_s": 0.0062
  },
  "solid_state_kinetics": {
    "transformation_start_T_K": 1630.0,
    "transformation_end_T_K": 1100.0,
    "freeze_diffusion_T_K": 1020.0,
    "target_austenite_fraction": 0.965,
    "target_ferrite_fraction": 0.035,
    "target_ferrite_number_FN": 3.7
  }
}
